Repository: fanYang-X/SaTNC-A-Transformer-baed-neural-network-for-creep-rupture-life-prediction

# SaTNC: A Transformer-baed neural network for creep rupture life prediction  

By [Fan Yang](https://github.com/fanYang-X), [Wenyue Zhao](https://shi.buaa.edu.cn/09652/zh_CN/index.htm).

## Background  
With the development of material informatics, it becomes more important to introduce physical information constraints into the ML model. Here, a neural network with physical information constraints (Transformer-based) is designed for the prediction of creep rupture life, which is concerned in alloy design.

## Updata

***05/2/2023***
Initial commits:

1. Creep data, including creep datasets (.csv).  
   Note, except alloying elements features (wt.%), the features with "_L12" and "_A1" postfix are contents (at.) of alloying elements in γ'/γ, which calculated by ThermoCalc.
2. SaTNC model code
3. ML model, including SVR, RF, LightGBM, DCSA (refer to https://github.com/wujunming1/mla-shu)
4. The processing data: Elemental representation in the stage of Feature Fusion and processing code is provided in "Processing" file

## Usage 

The versions of the pyhton library used are as follows:  
pandas -- 1.3.1  
numpy -- 1.20.3  
scikit-learn -- 1.1.2  
lightgbm -- 3.2.1  
torch -- 1.9.0

File: Creep data/creep.csv (part 1 of 7)
Temperature,Stress,Ni,Al,Co,Cr,Mo,Re,Ru,Ti,Ta,W,Hf,Nb,Si,C,Y,Ce,B,Ni_A1,Al_A1,Co_A1,Cr_A1,Mo_A1,Re_A1,Ru_A1,Ti_A1,Ta_A1,W_A1,Hf_A1,Ni_L12,Al_L12,Co_L12,Cr_L12,Mo_L12,Re_L12,Ru_L12,Ti_L12,Ta_L12,W_L12,Hf_L12,creep_life
900,500,61.7,6,9.5,3.6,1,3.5,0,0.3,6,8,0.1,0.3,0,0,0,0,0,0.158855483,0.015090799,0.059501763,0.027282493,0.003116609,0.008788895,0,0.000174576,0.000724061,0.012655322,2.86E-06,0.491816392,0.122011514,0.038957789,0.015031739,0.003231718,0.001155197,0,0.003685292,0.019716312,0.01275678,0.000340181,110
1100,140,61.7,6,9.5,3.6,1,3.5,0,0.3,6,8,0.1,0.3,0,0,0,0,0,0.302641748,0.048518465,0.074034626,0.032839141,0.004799185,0.010105115,0,0.001083046,0.004555748,0.018213055,2.48E-05,0.348680479,0.0885866,0.025355744,0.009847428,0.001630336,0.001484411,0,0.002782641,0.015885708,0.008619645,0.00031701,148
1100,137,62.55,6,8,6.9,1.4,2.9,0,0,6.7,5.5,0,0,0,0.05,0,0,0,0.339018252,0.055951139,0.066947967,0.066278937,0.007477393,0.008517482,0,0,0.004812518,0.013195069,0,0.305638711,0.07844759,0.015094999,0.013921722,0.001344015,0.000893092,0,0,0.017564135,0.004885736,0,122
750,750,60.99,4.5,9,12,2,0,0,2.5,5,4,0,0,0,0.01,0,0,0,0.1725583,0.007379172,0.05906802,0.093039926,0.005401,0,0,0.000502338,0.000159362,0.008328418,0,0.424398133,0.090031414,0.018373758,0.012968662,0.000624351,0,0,0.029998579,0.015977439,0.002247664,0,1450
1100,150,60.5,6.5,9,3.5,1.5,4,0,0,9,6,0,0,0,0,0,0,0,0.216801347,0.037388689,0.065954939,0.030034735,0.007092549,0.010729162,0,0,0.003944149,0.012470585,0,0.42273595,0.112120127,0.028530075,0.01158996,0.002521691,0.001926547,0,0,0.026916439,0.007203077,0,82
850,650,60.5,6.5,9,3.5,1.5,4,0,0,9,6,0,0,0,0,0,0,0,0.061143893,0.005234918,0.0313671,0.016581606,0.001459341,0.004466581,0,0,0.000215783,0.004262024,0,0.57651909,0.144273102,0.057811507,0.020979485,0.007495092,0.001501244,0,0,0.0306455,0.011709215,0,76
980,200,72,6,6,4,3,0,0,0,5,4,0,0,0,0,0,0,0,0.286785729,0.033677694,0.036950904,0.028804248,0.009504432,0,0,0,0.002081115,0.006295878,0,0.431240912,0.09647621,0.022638241,0.016220398,0.008801443,0,0,0,0.014087076,0.00643572,0,395
980,200,70,6,6,4,3,0,0,0,5,6,0,0,0,0,0,0,0,0.229786255,0.025822041,0.032222717,0.026131108,0.008467768,0,0,0,0.001674943,0.008225168,0,0.477904833,0.10611947,0.028189027,0.019515994,0.010088494,0,0,0,0.014722124,0.011136736,0,123
1080,137,67.8,6,6,4,3,4.2,0,0,5,4,0,0,0,0,0,0,0,0.348209829,0.049629314,0.045853731,0.035481194,0.013652961,0.01166717,0,0,0.002950319,0.00835064,0,0.347895201,0.08436875,0.01549472,0.010875357,0.005190731,0.001922314,0,0,0.013703143,0.004759784,0,140
1080,137,67.5,6,6,4,3,4.5,0,0,5,4,0,0,0,0,0,0,0,0.344742899,0.04913103,0.045946232,0.035571276,0.013703352,0.012528926,0,0,0.002861703,0.008364584,0,0.349749343,0.085148949,0.015535214,0.010882931,0.005178405,0.002060645,0,0,0.013825317,0.00477407,0,96
1072,137,69,6,6,4,3,0,0,0,8,4,0,0,0,0,0,0,0,0.296695913,0.040272863,0.043458187,0.033042262,0.013241475,0,0,0,0.004312913,0.007726388,0,0.40560415,0.09256135,0.017359463,0.012914363,0.005438513,0,0,0,0.022096413,0.005270138,0,98
1072,137,67,6,6,4,3,2,0,0,8,4,0,0,0,0,0,0,0,0.279535914,0.03800762,0.044780959,0.034110279,0.013841543,0.0055426,0,0,0.003542649,0.007982711,0,0.412051776,0.096705094,0.016899197,0.012495441,0.005102401,0.000962069,0,0,0.023244269,0.005199753,0,217
1072,137,64.8,6,6,4,3,4.2,0,0,8,4,0,0,0,0,0,0,0,0.259964597,0.035284963,0.046220899,0.035276678,0.0144984,0.011942539,0,0,0.002771266,0.0082848,0,0.419480309,0.101559069,0.016430568,0.012066656,0.004744656,0.001938866,0,0,0.024437907,0.00510197,0,250
1080,137,69,6,6,4,3,0,0,0,8,4,0,0,0,0,0,0,0,0.303999491,0.041840105,0.043860065,0.033342806,0.013408046,0,0,0,0.004587554,0.007841934,0,0.398305446,0.090995423,0.016957962,0.012609626,0.005268707,0,0,0,0.021824352,0.005152972,0,42
1080,137,67,6,6,4,3,2,0,0,8,4,0,0,0,0,0,0,0,0.286278674,0.039510806,0.045117778,0.034357982,0.013982494,0.005545836,0,0,0.003790382,0.008087314,0,0.40530874,0.09520108,0.016561608,0.012246577,0.004957216,0.000957644,0,0,0.022994722,0.005092413,0,123
1080,137,64.8,6,6,4,3,4.2,0,0,8,4,0,0,0,0,0,0,0,0.266207284,0.036738077,0.046501914,0.035477954,0.014614042,0.011941566,0,0,0.002993849,0.008381085,0,0.413238011,0.100104933,0.016154149,0.011865998,0.004628663,0.00193919,0,0,0.024211023,0.005003804,0,140
1100,137,66.5,6,4,6.5,3,2,0,0,8,4,0,0,0,0,0,0,0,0.290624462,0.040497629,0.03103945,0.057227856,0.015180965,0.005564698,0,0,0.00340115,0.008139274,0,0.393474432,0.093757237,0.009935558,0.01824809,0.003695677,0.000915694,0,0,0.023292634,0.004995195,0,57
1100,137,65.8,6,4,5,3,4.2,0,0,8,4,0,0,0,0,0,0,0,0.268721099,0.036138656,0.030809319,0.043638896,0.014862976,0.011671207,0,0,0.002816757,0.00802109,0,0.420223728,0.100506036,0.010902251,0.015452147,0.004351567,0.00218745,0,0,0.02435361,0.005349044,0,88.7
1080,137,66.5,6,4,6.5,3,2,0,0,8,4,0,0,0,0,0,0,0,0.274634052,0.036844193,0.030591767,0.056417939,0.014971445,0.005560577,0,0,0.002806072,0.007889659,0,0.409466743,0.097409527,0.010384799,0.019058758,0.003906418,0.000923854,0,0,0.023883326,0.005246576,0,123
1080,137,65.8,6,4,5,3,4.2,0,0,8,4,0,0,0,0,0,0,0,0.253749054,0.0327073,0.030389179,0.043033836,0.014625957,0.011669857,0,0,0.002302271,0.007782546,0,0.435193904,0.103939878,0.011320125,0.016059484,0.004588424,0.002191576,0,0,0.024862013,0.005584595,0,140
1072,137,66.5,6,4,6.5,3,2,0,0,8,4,0,0,0,0,0,0,0,0.268626063,0.035475972,0.030422426,0.056111632,0.014886674,0.005563536,0,0,0.002596317,0.007793165,0,0.415469923,0.09878229,0.01055799,0.019363064,0.003991788,0.000925632,0,0,0.024095358,0.00533974,0,217
1072,137,65.8,6,4,5,3,4.2,0,0,8,4,0,0,0,0,0,0,0,0.248131371,0.031423005,0.030229972,0.042805392,0.014530128,0.011673844,0,0,0.002121811,0.007690592,0,0.44081219,0.105226333,0.011481904,0.01628743,0.004683247,0.002188776,0,0,0.025042534,0.005679813,0,250
1060,137,66.5,6,4,6.5,3,2,0,0,8,4,0,0,0,0,0,0,0,0.260003009,0.033518381,0.030175556,0.055672794,0.014764146,0.005563183,0,0,0.002310482,0.007656545,0,0.424094353,0.100735618,0.010803222,0.019805907,0.00411467,0.00092093,0,0,0.024381042,0.005478355,0,378
1040,160,66.5,6,4,6.5,3,2,0,0,8,4,0,0,0,0,0,0,0,0.246595736,0.030490875,0.02979043,0.054979055,0.014560645,0.005568341,0,0,0.001890027,0.007438803,0,0.437502024,0.103769471,0.011187722,0.020494592,0.004321699,0.000913035,0,0,0.024804118,0.005697338,0,223
1040,200,66.5,6,4,6.5,3,2,0,0,8,4,0,0,0,0,0,0,0,0.246595736,0.030490875,0.02979043,0.054979055,0.014560645,0.005568341,0,0,0.001890027,0.007438803,0,0.437502024,0.103769471,0.011187722,0.020494592,0.004321699,0.000913035,0,0,0.024804118,0.005697338,0,58.5
980,200,66.5,6,4,6.5,3,2,0,0,8,4,0,0,0,0,0,0,0,0.212429,0.022877075,0.028764381,0.053171879,0.013953051,0.005615,0,0,0.001009942,0.006869672,0,0.471665926,0.111376488,0.012214978,0.022306752,0.004927931,0.000871562,0,0,0.025681599,0.006264764,0,244.5
850,630,66.5,6,4,6.5,3,2,0,0,8,4,0,0,0,0,0,0,0,0.141946587,0.010628566,0.023812416,0.041857192,0.008549013,0.003332467,0,0,0.000247286,0.005138828,0,0.537861365,0.123629259,0.015234925,0.027372231,0.005793144,0.000506342,0,0,0.026441456,0.007781279,0,75
800,780,66.5,6,4,6.5,3,2,0,0,8,4,0,0,0,0,0,0,0,0.11780064,0.007454796,0.021486549,0.035764644,0.0059611,0.002436055,0,0,0.000142722,0.004465448,0,0.559092845,0.126798907,0.016397543,0.029464576,0.005633275,0.000370915,0,0,0.026551346,0.008422866,0,79
1072,150,65.8,6,4,5,3,4.2,0,0,8,4,0,0,0,0,0,0,0,0.248131371,0.031423005,0.030229972,0.042805392,0.014530128,0.011673844,0,0,0.002121811,0.007690592,0,0.44081219,0.105226333,0.011481904,0.01628743,0.004683247,0.002188776,0,0,0.025042534,0.005679813,0,93
1040,160,65.8,6,4,5,3,4.2,0,0,8,4,0,0,0,0,0,0,0,0.225374395,0.026622073,0.029155647,0.041159032,0.013595308,0.010781016,0,0,0.001549282,0.0071068,0,0.463286544,0.110023334,0.012283286,0.017410949,0.005076322,0.002053632,0,0,0.025619059,0.006013291,0,326
1040,180,65.8,6,4,5,3,4.2,0,0,8,4,0,0,0,0,0,0,0,0.225374395,0.026622073,0.029155647,0.041159032,0.013595308,0.010781016,0,0,0.001549282,0.0071068,0,0.463286544,0.110023334,0.012283286,0.017410949,0.005076322,0.002053632,0,0,0.025619059,0.006013291,0,127.5
980,260,65.8,6,4,5,3,4.2,0,0,8,4,0,0,0,0,0,0,0,0.186886317,0.019176125,0.026702287,0.037259695,0.011347136,0.00860981,0,0,0.000858012,0.006050618,0,0.500952642,0.117465522,0.013897271,0.019665296,0.005788798,0.001703402,0,0,0.026305796,0.006661273,0,190
980,200,65.8,6,4,5,3,4.2,0,0,8,4,0,0,0,0,0,0,0,0.186886317,0.019176125,0.026702287,0.037259695,0.011347136,0.00860981,0,0,0.000858012,0.006050618,0,0.500952642,0.117465522,0.013897271,0.019665296,0.005788798,0.001703402,0,0,0.026305796,0.006661273,0,644
800,750,65.8,6,4,5,3,4.2,0,0,8,4,0,0,0,0,0,0,0,0.100092515,0.005983593,0.018100566,0.023029262,0.004468174,0.003784562,0,0,0.000133854,0.003757473,0,0.583406485,0.13066059,0.01888759,0.026559992,0.007522008,0.000884773,0,0,0.027033765,0.008925104,0,27
760,800,68.45,6,3.9,4.15,6,0,0,0,7.5,4,0,0,0,0,0,0,0,0.034096135,0.001648447,0.003812127,0.00712957,0.002178716,0,0,0,5.56E-05,0.001199372,0,0.661809201,0.132279266,0.03580194,0.036625577,0.026968522,0,0,0,0.024906803,0.011865339,0,354
780,800,68.45,6,3.9,4.15,6,0,0,0,7.5,4,0,0,0,0,0,0,0,0.040586295,0.002099447,0.004508254,0.008488492,0.002899579,0,0,0,7.33E-05,0.001415249,0,0.656035378,0.131826406,0.035105293,0.035694117,0.027211915,0,0,0,0.024892301,0.011654591,0,138
800,800,68.45,6,3.9,4.15,6,0,0,0,7.5,4,0,0,0,0,0,0,0,0.04868431,0.002693798,0.005377437,0.010153994,0.003878866,0,0,0,9.65E-05,0.00168435,0,0.648790971,0.131234647,0.034243926,0.034570339,0.027355704,0,0,0,0.0248665,0.011383846,0,79
800,760,68.45,6,3.9,4.15,6,0,0,0,7.5,4,0,0,0,0,0,0,0,0.04868431,0.002693798,0.005377437,0.010153994,0.003878866,0,0,0,9.65E-05,0.00168435,0,0.648790971,0.131234647,0.034243926,0.034570339,0.027355704,0,0,0,0.0248665,0.011383846,0,280
800,780,68.45,6,3.9,4.15,6,0,0,0,7.5,4,0,0,0,0,0,0,0,0.04868431,0.002693798,0.005377437,0.010153994,0.003878866,0,0,0,9.65E-05,0.00168435,0,0.648790971,0.131234647,0.034243926,0.034570339,0.027355704,0,0,0,0.0248665,0.011383846,0,165
800,800,68.45,6,3.9,4.15,6,0,0,0,7.5,4,0,0,0,0,0,0,0,0.04868431,0.002693798,0.005377437,0.010153994,0.003878866,0,0,0,9.65E-05,0.00168435,0,0.648790971,0.131234647,0.034243926,0.034570339,0.027355704,0,0,0,0.0248665,0.011383846,0,79
1040,137,68.45,6,3.9,4.15,6,0,0,0,7.5,4,0,0,0,0,0,0,0,0.228852103,0.026385659,0.024860417,0.031981674,0.025254697,0,0,0,0.001808848,0.006716601,0,0.473564653,0.107540616,0.014992889,0.016085303,0.012409036,0,0,0,0.023156556,0.006384406,0,556
1070,137,68.45,6,3.9,4.15,6,0,0,0,7.5,4,0,0,0,0,0,0,0,0.252755875,0.03109768,0.026110674,0.033221424,0.026493706,0,0,0,0.002396797,0.007163844,0,0.449666129,0.102828894,0.013743626,0.014848579,0.01117368,0,0,0,0.022564626,0.005940673,0,239
1080,137,68.45,6,3.9,4.15,6,0,0,0,7.5,4,0,0,0,0,0,0,0,0.261339534,0.032827826,0.026525916,0.033637568,0.026897537,0,0,0,0.002632641,0.007318978,0,0.441077914,0.101094561,0.01332707,0.014435122,0.010770026,0,0,0,0.022331518,0.00578379,0,165
1070,147,68.45,6,3.9,4.15,6,0,0,0,7.5,4,0,0,0,0,0,0,0,0.252755875,0.03109768,0.026110674,0.033221424,0.026493706,0,0,0,0.002396797,0.007163844,0,0.449666129,0.102828894,0.013743626,0.014848579,0.01117368,0,0,0,0.022564626,0.005940673,0,180
1070,160,68.45,6,3.9,4.15,6,0,0,0,7.5,4,0,0,0,0,0,0,0,0.252755875,0.03109768,0.026110674,0.033221424,0.026493706,0,0,0,0.002396797,0.007163844,0,0.449666129,0.102828894,0.013743626,0.014848579,0.01117368,0,0,0,0.022564626,0.005940673,0,110
1040,137,66.45,6,3.9,4.15,6,0,0,0,7.5,6,0,0,0,0,0,0,0,0.208805331,0.024256985,0.024614091,0.032018303,0.026255467,0,0,0,0.001520157,0.010149668,0,0.482755392,0.111568013,0.015807654,0.016735538,0.011941469,0,0,0,0.023795528,0.009783129,0,201
980,200,66.45,6,3.9,4.15,6,0,0,0,7.5,6,0,0,0,0,0,0,0,0.172076265,0.017415478,0.02221671,0.029803978,0.023981383,0,0,0,0.0008259,0.008977533,0,0.519479454,0.118408733,0.018204464,0.018943658,0.014218614,0,0,0,0.02449486,0.010957464,0,101
980,200,68.45,6,3.9,4.15,6,0,0,0,7.5,4,0,0,0,0,0,0,0,0.187638307,0.018762105,0.022285572,0.02947057,0.022576079,0,0,0,0.001015334,0.005879157,0,0.514779933,0.115161734,0.017567044,0.018599981,0.015087997,0,0,0,0.023949879,0.007223432,0,282
800,760,66.45,6,3.9,4.15,6,0,0,0,7.5,6,0,0,0,0,0,0,0,0.009323137,0.000504801,0.001175087,0.002131159,0.000717629,0,0,0,1.76E-05,0.000520486,0,0.672331341,0.135316239,0.038621312,0.039162311,0.025054253,0,0,0,0.025301013,0.019269482,0,165
1010,200,68.45,6,3.9,4.15,6,0,0,0,7.5,4,0,0,0,0,0,0,0,0.207293744,0.022307971,0.023592178,0.030738933,0.023951882,0,0,0,0.001356779,0.006288513,0,0.495125064,0.111616523,0.016263007,0.01733078,0.013709934,0,0,0,0.02360737,0.006810477,0,74
1000,200,68.45,6,3.9,4.15,6,0,0,0,7.5,4,0,0,0,0,0,0,0,0.200551966,0.021070471,0.023160383,0.030320549,0.023503092,0,0,0,0.00123314,0.006150399,0,0.501866391,0.112852966,0.016697881,0.017752776,0.014164744,0,0,0,0.023728202,0.00695398,0,111
800,800,64.29,5.98,5.97,5.82,6.25,0,0,0,7.62,4.07,0,0,0,0,0,0,0,0.0436985,0.002817353,0.008450582,0.014167977,0.003098645,0,0,0,7.68E-05,0.00152016,0,0.605458514,0.13072234,0.047161182,0.040117745,0.022890134,0,0,0,0.025223937,0.010897475,0,79
800,800,60.76,5.99,5.89,5.8,6.07,0,1.98,0,7.55,5.96,0,0,0,0,0,0,0,0.009274865,0.000497479,0.002131216,0.003160038,0.000714073,0,0.000748625,0,9.11E-06,0.000654423,0,0.609116993,0.136050886,0.048728622,0.032574775,0.019764471,0,0.002812294,0,0.025654454,0.018586036,0,85
1100,137,64.29,5.98,5.97,5.82,6.25,0,0,0,7.62,4.07,0,0,0,0,0,0,0,0.30871949,0.046785906,0.047571631,0.054310736,0.032985348,0,0,0,0.003943736,0.009353152,0,0.351302374,0.086748557,0.013465433,0.013127929,0.006268648,0,0,0,0.021431529,0.00398553,0,68
1100,137,60.76,5.99,5.89,5.8,6.07,0,1.98,0,7.55,5.96,0,0,0,0,0,0,0,0,0,0,0,0,0,0,0,0,0,0,0.636795492,0.136551052,0.0614751,0.068611676,0.038912674,0,0.012053038,0,0.025667488,0.019938394,0,125
1100,137,58.9,5.9,11.8,3,2,4.9,1.6,0,5.9,5.9,0.1,0,0,0,0,0,0,0,0,0,0,0,0,0,0,0,0,0,0.623953151,0.135951496,0.124485681,0.035867662,0.012963065,0.016357075,0.009841546,0,0.020271257,0.019952538,0.000350682,148
1100,137,64.3,6,6,3,2,5,2,0,5.6,6,0.1,0,0,0,0,0,0,0.305734199,0.04454302,0.046816348,0.027284672,0.00958113,0.014227244,0.009808463,0,0.002746938,0.012849039,1.89E-05,0.375137097,0.093655309,0.016454951,0.008569629,0.00337416,0.002458241,0.002489825,0,0.016486535,0.007432627,0.000326362,416
1100,137,59.9,6,12,3,2,5,0,0,6,6,0.1,0,0,0,0,0,0,0.335889265,0.058740336,0.099754938,0.029239203,0.010038698,0.014952707,0,0,0.00566563,0.015095059,3.42E-05,0.294760385,0.078668793,0.026063613,0.006415791,0.0028462,0.001640548,0,0,0.014820908,0.005068044,0.000314331,210
1100,137,64.9,6,6,3,3,5,0,0,6,6,0.1,0,0,0,0,0,0,0.287236318,0.040676994,0.044603941,0.025997272,0.013686955,0.013823736,0,0,0.002920943,0.012257369,1.76E-05,0.398682395,0.097259506,0.018545576,0.00978965,0.005705042,0.002832964,0,0,0.017645957,0.007984823,0.000329674,275
1100,137,59.2,5.8,5.8,2.9,3.9,4.9,6,0,5.6,5.8,0.1,0,0,0,0,0,0,0,0,0,0,0,0,0,0,0,0,0,0.641339516,0.137156772,0.058425152,0.03450515,0.022025615,0.009385999,0.025298073,0,0.01973764,0.019209718,0.000356692,1070
1100,120,62,6,9,3.5,1.5,4,0,0,8,6,0,0,0,0,0,0,0,0.296058038,0.047472007,0.073846976,0.032865989,0.007689438,0.011798298,0,0,0.005199665,0.01421959,0,0.358964078,0.090410233,0.020847789,0.008868356,0.002007641,0.001522333,0,0,0.022216867,0.006012704,0,910
1100,137,62,6,9,3.5,1.5,4,0,0,8,6,0,0,0,0,0,0,0,0.296058038,0.047472007,0.073846976,0.032865989,0.007689438,0.011798298,0,0,0.005199665,0.01421959,0,0.358964078,0.090410233,0.020847789,0.008868356,0.002007641,0.001522333,0,0,0.022216867,0.006012704,0,200
1100,150,62,6,9,3.5,1.5,4,0,0,8,6,0,0,0,0,0,0,0,0.296058038,0.047472007,0.073846976,0.032865989,0.007689438,0.011798298,0,0,0.005199665,0.01421959,0,0.358964078,0.090410233,0.020847789,0.008868356,0.002007641,0.001522333,0,0,0.022216867,0.006012704,0,122
1100,174,62,6,9,3.5,1.5,4,0,0,8,6,0,0,0,0,0,0,0,0.296058038,0.047472007,0.073846976,0.032865989,0.007689438,0.011798298,0,0,0.005199665,0.01421959,0,0.358964078,0.090410233,0.020847789,0.008868356,0.002007641,0.001522333,0,0,0.022216867,0.006012704,0,82
1100,150,71.9,6,0,3,1,4,0,0,8,6,0.1,0,0,0,0,0,0,0.190430368,0.020390704,0,0.016876772,0.003160064,0.007955839,0,0,0.001945036,0.006693793,1.24E-05,0.568385937,0.117343562,0,0.018858652,0.003296125,0.005350559,0,0,0.025443377,0.013523144,0.000338643,105.5
1100,150,68.9,6,3,3,1,4,0,0,8,6,0.1,0,0,0,0,0,0,0.244043478,0.030380909,0.020477227,0.022050549,0.004026054,0.009972386,0,0,0.00292679,0.00962543,1.72E-05,0.483208669,0.107373869,0.011055123,0.013694173,0.002428976,0.003334918,0,0,0.024460445,0.010589022,0.00032824,109.8
1100,150,59.9,6,12,3,1,4,0,0,8,6,0.1,0,0,0,0,0,0,0.321611263,0.056758819,0.102870193,0.029600118,0.0053127,0.012135442,0,0,0.007186474,0.015596413,3.31E-05,0.310892236,0.08104709,0.023319836,0.006154282,0.001149158,0.001176092,0,0,0.020213517,0.004628056,0.000314223,103.1
1010,248,75.9,6,0,3,1,0,0,0,8,6,0.1,0,0,0,0,0,0,0.152897236,0.014425717,0,0.011848692,0.002022262,0,0,0,0.001527473,0.004692997,7.50E-06,0.625629719,0.119441134,0,0.022882253,0.004249793,0,0,0,0.025084345,0.014951472,0.000333158,11.5
1010,248,72.9,6,3,3,1,0,0,0,8,6,0.1,0,0,0,0,0,0,0,0,0,0,0,0,0,0,0,0,0,0.7478516,0.133886144,0.030651229,0.034737693,0.006272256,0,0,0,0.026618096,0.01964696,0.000336022,13.75
1010,248,63.9,6,12,3,1,0,0,0,8,6,0.1,0,0,0,0,0,0,0,0,0,0,0,0,0,0,0,0,0,0.655768839,0.133931267,0.122644332,0.034754884,0.00627587,0,0,0,0.026626854,0.019653126,0.000339999,18.1
982,248,75.9,6,0,3,1,0,0,0,8,6,0.1,0,0,0,0,0,0,0.142765437,0.012786552,0,0.011185836,0.001876221,0,0,0,0.001286851,0.004465616,5.23E-06,0.635759869,0.12107864,0,0.023546968,0.004400608,0,0,0,0.025330328,0.015183336,0.000330252,40.3
982,248,72.9,6,3,3,1,0,0,0,8,6,0.1,0,0,0,0,0,0,0,0,0,0,0,0,0,0,0,0,0,0.747851036,0.133880498,0.030652405,0.034740193,0.006278904,0,0,0,0.026617763,0.019650747,0.000335735,50.5
982,248,63.9,6,12,3,1,0,0,0,8,6,0.1,0,0,0,0,0,0,0.27342407,0.039405728,0.092721764,0.026635311,0.004368827,0,0,0,0.004291623,0.013283595,1.36E-05,0.382347637,0.094532035,0.029918587,0.008116938,0.001905051,0,0,0,0.022336591,0.006375645,0.000322057,52.15
850,586,75.9,6,0,3,1,0,0,0,8,6,0.1,0,0,0,0,0,0,0.121229168,0.008341637,0,0.009486995,0.001431698,0,0,0,0.000643901,0.004213697,2.91E-06,0.657294222,0.125522446,0,0.025246361,0.004845866,0,0,0,0.025972814,0.015434979,0.000333314,15.2
850,586,72.9,6,3,3,1,0,0,0,8,6,0.1,0,0,0,0,0,0,0,0,0,0,0,0,0,0,0,0,0,0.747849654,0.133881694,0.03065075,0.034736891,0.006271971,0,0,0,0.026619779,0.019649438,0.000334374,25.05
850,586,63.9,6,12,3,1,0,0,0,8,6,0.1,0,0,0,0,0,0,0.207255595,0.022660437,0.089143359,0.025360435,0.003648254,0,0,0,0.001527345,0.012334574,3.62E-06,0.448518545,0.111273027,0.033498675,0.00939239,0.002628848,0,0,0,0.025101674,0.007325044,0.000331796,52.8
850,586,71.9,6,0,3,1,4,0,0,8,6,0.1,0,0,0,0,0,0,0,0,0,0,0,0,0,0,0,0,0,0.758800737,0.137735895,0,0.035739977,0.006045462,0.007978446,0,0,0.026690952,0.019973525,0.000345006,229.4
850,586,68.9,6,3,3,1,4,0,0,8,6,0.1,0,0,0,0,0,0,0.148246318,0.010092824,0.018521224,0.017575288,0.002648622,0.008362504,0,0,0.000346489,0.006770355,2.13E-06,0.578195579,0.127661995,0.01256845,0.017945995,0.003642349,0.002141639,0,0,0.026879912,0.012240169,0.000343913,275.1
850,586,59.9,6,12,3,1,4,0,0,8,6,0.1,0,0,0,0,0,0,0.155632742,0.014233213,0.09091873,0.026598058,0.003822381,0.01262813,0,0,0.000628076,0.012745498,3.17E-06,0.476867364,0.123571334,0.035272931,0.009156214,0.002635569,0.00068279,0,0,0.026772196,0.007483378,0.000341395,283.9
1010,248,71.9,6,0,3,1,4,0,0,8,6,0.1,0,0,0,0,0,0,0.153213661,0.013302358,0,0.015031744,0.002727262,0.007778261,0,0,0.000944205,0.005776547,5.96E-06,0.605604958,0.124432243,0,0.020705333,0.003716547,0.005342537,0,0,0.02641632,0.01442565,0.000344421,160.55
1010,248,68.9,6,3,3,1,4,0,0,8,6,0.1,0,0,0,0,0,0,0,0,0,0,0,0,0,0,0,0,0,0.727250609,0.137756447,0.031533993,0.035743167,0.006455631,0.013309371,0,0,0.027389654,0.020214132,0.000346998,164.55
1010,248,59.9,6,12,3,1,4,0,0,8,6,0.1,0,0,0,0,0,0,0,0,0,0,0,0,0,0,0,0,0,0.63250233,0.137810136,0.126190247,0.035756591,0.006458302,0.013312282,0,0,0.027400074,0.020224678,0.000346669,167.4
760,840,63.8,5.2,6.5,7.8,2,0,0,1.1,7.9,5.7,0,0,0,0,0,0,0,0.163718896,0.008744666,0.048607187,0.066175683,0.007496298,0,0,0.000264898,0.000197912,0.009271416,0,0.48450226,0.10745394,0.01513105,0.01743258,0.0017446,0,0,0.01358775,0.02599454,0.00515328,0,164.9
760,840,68,5.8,0,4,4,3,4,0,6,5,0.1,0,0.1,0,0,0,0,0.123925192,0.004122513,0,0.021167077,0.00718561,0.002567048,0.013921233,0,2.83E-05,0.004244754,0,0.595459722,0.129349077,0,0.022095216,0.010119037,0.00063492,0.003952377,0,0.020563472,0.01113491,0.000349206,143
760,840,70.3,6,0,4,1,4,4,0.5,5,5,0.1,0,0.1,0,0,0,0,0.127836529,0.004672031,0,0.021198258,0.002432355,0.004650819,0.011380453,5.13E-05,3.01E-05,0.004514706,0,0.605002878,0.131238306,0,0.024990876,0.003652884,0.001271268,0.003516102,0.006332202,0.01685637,0.011393136,0.000345978,2029
760,840,69.65,5.78,1.75,2,0.4,6.5,0,0.24,8.2,5.4,0,0.08,0,0,0,0,0,0.182116493,0.011145945,0.012600677,0.011320793,0.000659758,0.007628014,0,0.000109571,0.000352026,0.007196723,0,0.565450613,0.123646082,0.00608391,0.012881365,0.001261848,0.001682464,0,0.003041955,0.026265967,0.010793307,0,202
760,840,57.1,6,12.5,4.5,1.1,5.35,0,0,7.5,5.75,0.15,0,0,0.05,0,0,0,0.110647508,0.007285475,0.082128102,0.034954397,0.002797376,0.009319465,0,0,0.000192128,0.00884555,2.56E-06,0.492620505,0.130959978,0.04171879,0.013093854,0.003302053,0.000357365,0,0,0.025573039,0.006589811,0.000521753,70
1100,160,66.4,5.2,8.5,3.8,1.5,1.6,0,0,6,7,0,0,0,0,0,0,0,0.484168021,0.070056397,0.078380141,0.039464676,0.008402203,0.004928627,0,0,0.008680374,0.019172429,0,0.207011943,0.047681995,0.00973769,0.005184259,0.00114696,0.000318281,0,0,0.011575694,0.004086045,0,62
1100,200,66.4,5.2,8.5,3.8,1.5,1.6,0,0,6,7,0,0,0,0,0,0,0,0.484168021,0.070056397,0.078380141,0.039464676,0.008402203,0.004928627,0,0,0.008680374,0.019172429,0,0.207011943,0.047681995,0.00973769,0.005184259,0.00114696,0.000318281,0,0,0.011575694,0.004086045,0,16.8
1100,90,63.73,5.4,7.65,3.02,0,6.1,0,0,6.78,5.75,1.12,0.35,0,0.1,0,0,0,0.365056589,0.051228076,0.067193406,0.029525378,0,0.018403711,0,0,0.005560834,0.014299286,0.000408236,0.322994865,0.074691778,0.014481059,0.007020848,0,0.002205784,0,0,0.018013899,0.00537996,0.003541807,354
1038,138,63.73,5.4,7.65,3.02,0,6.1,0,0,6.78,5.75,1.12,0.35,0,0.1,0,0,0,0.3162952,0.039685587,0.065582691,0.028509147,0,0.018444525,0,0,0.003364584,0.013390366,0.000242755,0.371749894,0.086233669,0.016093247,0.008036334,0,0.002166003,0,0,0.020209167,0.006287068,0.003704328,424
1038,170,63.73,5.4,7.65,3.02,0,6.1,0,0,6.78,5.75,1.12,0.35,0,0.1,0,0,0,0.3162952,0.039685587,0.065582691,0.028509147,0,0.018444525,0,0,0.003364584,0.013390366,0.000242755,0.371749894,0.086233669,0.016093247,0.008036334,0,0.002166003,0,0,0.020209167,0.006287068,0.003704328,72
982,240,63.73,5.4,7.65,3.02,0,6.1,0,0,6.78,5.75,1.12,0.35,0,0.1,0,0,0,0.282015362,0.031361405,0.064717778,0.027771344,0,0.018596254,0,0,0.002047697,0.012756363,0.000153797,0.406028094,0.094558634,0.016957545,0.008773077,0,0.002018088,0,0,0.021526272,0.006923163,0.003795127,130
850,850,63.73,5.4,7.65,3.02,0,6.1,0,0,6.78,5.75,1.12,0.35,0,0.1,0,0,0,0.226159158,0.018102353,0.06146831,0.025741022,0,0.015280927,0,0,0.000617411,0.011547743,4.67E-05,0.461149578,0.107818481,0.017747976,0.010657657,0,0.001279933,0,0,0.022956415,0.0081168,0.003896825,232
1100,90,60.86,5.5,7.62,3,0,6.08,3.2,0,6.45,5.74,1.11,0.34,0,0.1,0,0,0,0,0,0,0,0,0,0,0,0,0,0,0.663751935,0.129612947,0.081005641,0.036534534,0,0.018739625,0.019060075,0,0.022665019,0.019797132,0.003952642,655
1038,138,60.86,5.5,7.62,3,0,6.08,3.2,0,6.45,5.74,1.11,0.34,0,0.1,0,0,0,0.271715586,0.034878297,0.060477007,0.02801814,0,0.013435932,0.013663437,0,0.002371304,0.012792792,0.000161879,0.391315692,0.094735957,0.017897856,0.008154806,0,0.001681347,0.002886221,0,0.020291174,0.006922549,0.003795353,550
1038,170,60.86,5.5,7.62,3,0,6.08,3.2,0,6.45,5.74,1.11,0.34,0,0.1,0,0,0,0.271715586,0.034878297,0.060477007,0.02801814,0,0.013435932,0.013663437,0,0.002371304,0.012792792,0.000161879,0.391315692,0.094735957,0.017897856,0.008154806,0,0.001681347,0.002886221,0,0.020291174,0.006922549,0.003795353,219
982,240,60.86,5.5,7.62,3,0,6.08,3.2,0,6.45,5.74,1.11,0.34,0,0.1,0,0,0,0.234495648,0.026589901,0.056435631,0.026475928,0,0.011108568,0.01156446,0,0.001432261,0.011708826,9.50E-05,0.427980777,0.103022131,0.019478899,0.009315736,0,0.001378562,0.002536315,0,0.021227465,0.007978949,0.003861167,266
850,850,60.86,5.5,7.62,3,0,6.08,3.2,0,6.45,5.74,1.11,0.34,0,0.1,0,0,0,0.175989817,0.014128683,0.049078583,0.022988898,0,0.007416051,0.007183492,0,0.000422052,0.009876584,2.58E-05,0.485697684,0.115481556,0.021088346,0.011915991,0,0.000793503,0.001459238,0,0.022244977,0.009844814,0.003927166,517
1000,310,57,6,12,5,5,5,0,0,5,5,0,0,0,0,0,0,0,0.156140361,0.021350485,0.055809312,0.033065955,0.011562018,0.008699548,0,0,0.001782404,0.006692868,0,0.439279476,0.115306481,0.066079906,0.02268189,0.017272603,0.00276994,0,0,0.01518312,0.008756584,0,79
1000,310,54,6,12,5,5,5,3,0,5,5,0,0,0,0,0,0,0,0,0,0,0,0,0,0,0,0,0,0,0.570714246,0.138466628,0.121272243,0.053709991,0.026818026,0.009529714,0.015355684,0,0.017179211,0.014611044,0,120
1100,150,57,6,12,5,5,5,0,0,5,5,0,0,0,0,0,0,0,0.311385389,0.056767917,0.093748613,0.048239138,0.024731194,0.014690341,0,0,0.004479591,0.012277818,0,0.285487207,0.07989253,0.031389758,0.010859347,0.007298834,0.001812782,0,0,0.012502994,0.004436546,0,156
1100,150,54,6,12,5,5,5,3,0,5,5,0,0,0,0,0,0,0,0,0,0,0,0,0,0,0,0,0,0,0.572479002,0.138479442,0.12583225,0.058896768,0.031057525,0.014969864,0.017933878,0,0.017196927,0.016191508,0,209
1100,125,63.3,6,4.6,7,4.6,3,0,0,6.6,4.6,0.2,0,0,0.1,0,0,0,0,0,0,0,0,0,0,0,0,0,0,0.657896298,0.135431098,0.047534603,0.081988493,0.029201278,0.009811742,0,0,0.02221211,0.015235048,0.00067933,200
1100,115,63.3,6,4.6,7,4.6,3,0,0,6.6,4.6,0.2,0,0,0.1,0,0,0,0,0,0,0,0,0,0,0,0,0,0,0.657896298,0.135431098,0.047534603,0.081988493,0.029201278,0.009811742,0,0,0.02221211,0.015235048,0.00067933,392
1100,100,63.3,6,4.6,7,4.6,3,0,0,6.6,4.6,0.2,0,0,0.1,0,0,0,0,0,0,0,0,0,0,0,0,0,0,0.657896298,0.135431098,0.047534603,0.081988493,0.029201278,0.009811742,0,0,0.02221211,0.015235048,0.00067933,1090
1070,140,63.3,6,4.6,7,4.6,3,0,0,6.6,4.6,0.2,0,0,0.1,0,0,0,0.27741482,0.039172599,0.036206238,0.064432873,0.024239143,0.008631094,0,0,0.001968333,0.009961798,2.31E-05,0.380481276,0.096255394,0.011329227,0.017558688,0.004959899,0.001178111,0,0,0.020243059,0.00527191,0.000661679,125
1070,120,63.3,6,4.6,7,4.6,3,0,0,6.6,4.6,0.2,0,0,0.1,0,0,0,0.27741482,0.039172599,0.036206238,0.064432873,0.024239143,0.008631094,0,0,0.001968333,0.009961798,2.31E-05,0.380481276,0.096255394,0.011329227,0.017558688,0.004959899,0.001178111,0,0,0.020243059,0.00527191,0.000661679,437
1070,100,63.3,6,4.6,7,4.6,3,0,0,6.6,4.6,0.2,0,0,0.1,0,0,0,0.27741482,0.039172599,0.036206238,0.064432873,0.024239143,0.008631094,0,0,0.001968333,0.009961798,2.31E-05,0.380481276,0.096255394,0.011329227,0.017558688,0.004959899,0.001178111,0,0,0.020243059,0.00527191,0.000661679,1375
1100,140,61.9,6,7.1,3.6,1,4.4,2.6,0,7.9,5.4,0.1,0,0,0,0,0,0,0,0,0,0,0,0,0,0,0,0,0,0.65912381,0.1389673,0.07529288,0.04326918,0.00651312,0.01476952,0.01607595,0,0.02728048,0.01835934,0.00035293,263.3
1100,140,60.8,6,6.9,3.5,2.4,4.1,2.7,0,8,5.5,0.1,0,0,0,0,0,0,0.251216897,0.037550906,0.055638004,0.033092788,0.012645001,0.01214438,0.013624665,0,0.002995096,0.012645001,1.29E-05,0.399850715,0.102203714,0.017945335,0.00921425,0.003075206,0.001693921,0.003166155,0,0.024789232,0.006156097,0.000335374,243.9
1100,140,61.1,6,6.9,3.5,1,4,4,0,8,5.4,0.1,0,0,0,0,0,0,0.258824065,0.039086697,0.055638025,0.03311141,0.00516545,0.011114472,0.019304775,0,0.003213085,0.012283265,1.31E-05,0.394322288,0.100468446,0.017250971,0.008989076,0.00126977,0.00152708,0.00458124,0,0.024528375,0.006097133,0.000335622,282.1
1100,140,53.8,6.1,15,3.5,1,4.2,2.7,0,8.1,5.5,0.1,0,0,0,0,0,0,0.290836762,0.06004959,0.132119464,0.03642371,0.005638648,0.013177965,0.014554509,0,0.007608432,0.015516362,3.46E-05,0.282253745,0.081292708,0.027007108,0.005656694,0.000873522,0.000924407,0.002149883,0,0.020379362,0.00318454,0.00031803,180
1100,140,52.1,6.1,14.5,3.5,2.4,4,3.9,0,8,5.4,0.1,0,0,0,0,0,0,0,0,0,0,0,0,0,0,0,0,0,0.555370944,0.139560747,0.15412482,0.042258012,0.015750567,0.01353158,0.023572175,0,0.027814508,0.018513856,0.000349651,205.1
1100,140,59.6,6,6.9,6.5,1,4,2.6,0,7.9,5.4,0.1,0,0,0,0,0,0,0,0,0,0,0,0,0,0,0,0,0,0.63028366,0.138021103,0.072671101,0.077591125,0.006470766,0.013332982,0.01597013,0,0.027095634,0.018231302,0.000347401,124.6
1100,140,58.8,6,6.7,5.7,2.1,3.9,3.6,0,7.8,5.3,0.1,0,0,0,0,0,0,0,0,0,0,0,0,0,0,0,0,0,0.626432914,0.139109107,0.070690238,0.067909002,0.013283924,0.012010853,0.021891786,0,0.026958538,0.017268225,0.000350721,163
1100,140,62.99,6,8,4,2,3,0,0,7,7,0,0,0,0.01,0,0,0,0.298915569,0.046494543,0.06278164,0.036269221,0.009838914,0.008612068,0,0,0.004501653,0.015601223,0,0.362802902,0.090581818,0.020901906,0.011156644,0.003014052,0.001318325,0,0,0.019345766,0.007873758,0,117
1100,140,62.84,6,8,4,2,3,0,0,7,7,0.15,0,0,0.01,0,0,0,0.292972334,0.045450904,0.062301991,0.036053821,0.009786648,0.008584696,0,0,0.004408742,0.015487608,3.33E-05,0.367869185,0.091771764,0.021469228,0.01141701,0.003076031,0.001354294,0,0,0.019464034,0.00800503,0.000488176,137
1100,140,62.59,6,8,4,2,3,0,0,7,7,0.4,0,0,0.01,0,0,0,0.283360757,0.043776022,0.061517561,0.035709585,0.00970746,0.008542565,0,0,0.004257415,0.015310051,7.86E-05,0.376014695,0.09369044,0.022402248,0.011846412,0.003178043,0.001419634,0,0,0.019659774,0.008227422,0.001306708,152
1100,140,62.19,6,8,4,2,3,0,0,7,7,0.8,0,0,0.01,0,0,0,0.268723828,0.041262436,0.060295399,0.035170471,0.009585105,0.008473852,0,0,0.004028843,0.015039538,0.000146101,0.388294591,0.096597182,0.023856729,0.012521857,0.003338047,0.001515774,0,0,0.019955839,0.00856524,0.002630314,111
1150,100,61.698,5.6,9,6.5,0.6,3,0,1,6.5,6,0.1,0,0,0,0.002,0,0,0.391486134,0.065812063,0.079550913,0.066400132,0.003412094,0.009060145,0,0.005893618,0.008226508,0.016343157,5.82E-05,0.246071799,0.060055995,0.013068264,0.00941382,0.000382072,0.000711078,0,0.006771158,0.013560004,0.003452795,0.000283016,188
1200,75,61.698,5.6,9,6.5,0.6,3,0,1,6.5,6,0.1,0,0,0,0.002,0,0,0.479465922,0.086971271,0.084561196,0.069784036,0.003561041,0.009261795,0,0.008558857,0.012537026,0.017658436,0.000108144,0.158094792,0.038897963,0.008054916,0.006027535,0.000234366,0.00050969,0,0.004109372,0.009247226,0.00213205,0.000232091,23
1288,4,61.698,5.6,9,6.5,0.6,3,0,1,6.5,6,0.1,0,0,0,0.002,0,0,0.63756,0.12587,0.09262,0.07581,0.00379,0.00977,0,0.01267,0.02178,0.01979,0.00034,0,0,0,0,0,0,0,0,0,0,0,49.3
1288,6,61.698,5.6,9,6.5,0.6,3,0,1,6.5,6,0.1,0,0,0,0.002,0,0,0.63756,0.12587,0.09262,0.07581,0.00379,0.00977,0,0.01267,0.02178,0.01979,0.00034,0,0,0,0,0,0,0,0,0,0,0,6.2
1200,80,63.8,5.2,6.5,7.8,2,0,0,1.1,7.9,5.7,0,0,0,0,0,0,0,0.484721035,0.077569323,0.06098742,0.082977785,0.011878893,0,0,0.009360507,0.014488305,0.016566732,0,0.170700321,0.038627171,0.005512304,0.007465634,0.000685718,0,0,0.004493385,0.011838294,0.002127175,0,10
1200,100,69.4,6,0,4,2,4,4,0.5,5,5,0.1,0,0,0,0,0,0,0.374840858,0.054438729,0,0.036920746,0.010397703,0.010868898,0.019523179,0.002376917,0.003282659,0.010863663,3.66E-05,0.350824429,0.082020868,0,0.01029132,0.002396544,0.002310783,0.0047645,0.004035532,0.013674115,0.005826984,0.000304928,15
850,650,62.1,6.2,6.7,6.4,1.7,1.6,0,0.6,7.9,6.8,0,0,0,0,0,0,0,0.112390581,0.00961244,0.038724212,0.044612612,0.006423913,0.002896227,0,0.000133878,0.000245443,0.008090694,0,0.529617733,0.130140834,0.028655836,0.022942853,0.003735412,0.000303076,0,0.007485977,0.025594768,0.009221087,0,75
850,650,63.341,6.2,6.8,6.5,3,1.7,0,0.059,8,4.4,0,0,0,0,0,0,0,0.129061464,0.01143261,0.039478194,0.044027042,0.008633133,0.002712372,0,1.69E-05,0.000292772,0.006305478,0,0.517592143,0.12705718,0.026420597,0.023493148,0.005832832,0.000308927,0,0.000728185,0.026354398,0.007752592,0,80
850,650,63.6,6.3,6.9,6.6,4.3,1.7,0,0.6,8,2,0,0,0,0,0,0,0,0.10218834,0.009263565,0.032773283,0.035809095,0.00821886,0.001524653,0,0.000127215,0.000242865,0.002600198,0,0.531736207,0.129488832,0.02930895,0.021994949,0.00672404,0.000196654,0,0.007321565,0.026026348,0.003570019,0,70
982,248,62.1,6.2,6.7,6.4,1.7,1.6,0,0.6,7.9,6.8,0,0,0,0,0,0,0,0.166192335,0.020712509,0.045067154,0.052874848,0.008109907,0.004396112,0,0.00051719,0.001115385,0.012571446,0,0.477276716,0.11904587,0.023961815,0.021830348,0.002619642,0.000598186,0,0.007102598,0.02544009,0.009687861,0,148
982,248,63.341,6.2,6.8,6.5,3,1.7,0,0.059,8,4.4,0,0,0,0,0,0,0,0.203723788,0.026077954,0.049151251,0.055840798,0.014317594,0.004899847,0,6.55E-05,0.001251334,0.008439232,0,0.446735916,0.112410883,0.020391492,0.019500756,0.004530029,0.000604428,0,0.000680777,0.025398701,0.005987018,0,130
982,248,63.6,6.3,6.9,6.6,4.3,1.7,0,0.6,8,2,0,0,0,0,0,0,0,0.189279042,0.024752815,0.048094378,0.05684135,0.020316451,0.004492255,0,0.000527473,0.001030494,0.003985741,0,0.454135987,0.114000096,0.021026253,0.017608192,0.005489613,0.000498467,0,0.006920278,0.025240566,0.002434074,0,111
1040,145,62.1,6.2,6.7,6.4,1.7,1.6,0,0.6,7.9,6.8,0,0,0,0,0,0,0,0.198201986,0.028206917,0.047113909,0.054192424,0.00841779,0.004532107,0,0.000914278,0.002042841,0.01352132,0,0.445354122,0.111549067,0.022030812,0.020674378,0.002359296,0.000694289,0,0.006711458,0.024512252,0.008974326,0,350
1040,145,63.341,6.2,6.8,6.5,3,1.7,0,0.059,8,4.4,0,0,0,0,0,0,0,0.239845328,0.03473682,0.051244998,0.057442819,0.014965977,0.004862906,0,0.000111934,0.002288426,0.009066646,0,0.410614748,0.103755759,0.018294688,0.017902449,0.003881401,0.000638119,0,0.000632264,0.024359742,0.005356685,0,362
1040,145,63.6,6.3,6.9,6.6,4.3,1.7,0,0.6,8,2,0,0,0,0,0,0,0,0.22427054,0.032911618,0.050834977,0.059151094,0.021824797,0.004851737,0,0.00093025,0.001904608,0.004290379,0,0.41971636,0.105842611,0.018743649,0.016281635,0.004810211,0.000575069,0,0.006517446,0.02436854,0.002174479,0,448
1000,207,68.905,5.79,0,9.15,0.94,0,0,1.41,2.9,10.9,0,0,0,0.005,0,0,0,0.21314268,0.02230134,0,0.06299262,0.00426756,0,0,0.00179988,0.00032754,0.0131652,0,0.485464742,0.10548642,0,0.037155812,0.001269713,0,0,0.015737759,0.00844025,0.014721988,0,110.4
1000,148,68.905,5.79,0,9.15,0.94,0,0,1.41,2.9,10.9,0,0,0,0.005,0,0,0,0.21314268,0.02230134,0,0.06299262,0.00426756,0,0,0.00179988,0.00032754,0.0131652,0,0.485464742,0.10548642,0,0.037155812,0.001269713,0,0,0.015737759,0.00844025,0.014721988,0,790
925,310,68.905,5.79,0,9.15,0.94,0,0,1.41,2.9,10.9,0,0,0,0.005,0,0,0,0.164634131,0.013978462,0,0.052331961,0.004090778,0,0,0.000828481,0.000118003,0.009855726,0,0.533279584,0.113809623,0,0.041491495,0.001678931,0,0,0.016709013,0.007562489,0.015438866,0,129.6
925,207,68.905,5.79,0,9.15,0.94,0,0,1.41,2.9,10.9,0,0,0,0.005,0,0,0,0.164634131,0.013978462,0,0.052331961,0.004090778,0,0,0.000828481,0.000118003,0.009855726,0,0.533279584,0.113809623,0,0.041491495,0.001678931,0,0,0.016709013,0.007562489,0.015438866,0,1012
900,445,61.95,6,8,7,2,3,0,0,7,5,0,0,0,0.05,0,0,0.004,0,0,0,0,0,0,0,0,0,0,0,0.638911097,0.134606797,0.081007248,0.079597805,0.011875905,0.008237276,0,0,0.023414502,0.016096255,0,234.5
1100,100,61.95,6,8,7,2,3,0,0,7,5,0,0,0,0.05,0,0,0.004,0.331252188,0.054993857,0.067370962,0.067811806,0.010825782,0.008861516,0,0,0.004754416,0.012165054,0,0.308221039,0.079616476,0.014805995,0.013683391,0.001794398,0.00088836,0,0,0.018664393,0.004300368,0,395.7
1080,190,66.4,6,4,2,0.4,6.2,0,0,9,6,0,0,0,0,0,0,0,0.214391193,0.027031785,0.027482882,0.014635909,0.001513953,0.012843883,0,0,0.002654052,0.008416343,0,0.49967431,0.113715133,0.014506981,0.009376463,0.001007051,0.0040214,0,0,0.028816634,0.009328832,0,101
1080,190,65.8,6,4,2,0.4,6.8,0,0,9,6,0,0,0,0,0,0,0,0.207240236,0.026335156,0.027036548,0.014450465,0.001468726,0.012921791,0,0,0.002517816,0.007769261,0,0.5026667,0.11503205,0.01469325,0.0094941,0.00100695,0.00415795,0,0,0.0290851,0.00887075,0,119
1130,140,66.4,6,4,2,0.4,6.2,0,0,9,6,0,0,0,0,0,0,0,0.244814808,0.033611121,0.028530125,0.015397489,0.001643335,0.013729574,0,0,0.003908188,0.00950536,0,0.469862185,0.107130836,0.013807404,0.008721816,0.000904247,0.004341669,0,0,0.027563504,0.00897834,0,94
1130,140,65.8,6,4,2,0.4,6.8,0,0,9,6,0,0,0,0,0,0,0,0.237242395,0.032840228,0.028125356,0.0152303,0.001597799,0.013851004,0,0,0.003728197,0.008794722,0,0.473304362,0.108524847,0.014010088,0.008844394,0.000905128,0.004506244,0,0,0.027871477,0.00855346,0,130
1150,83,66.4,6,4,2,0.4,6.2,0,0,9,6,0,0,0,0,0,0,0,0.259646869,0.03679929,0.029056571,0.015756787,0.001702432,0.014151,0,0,0.004557165,0.010043604,0,0.455282418,0.103941213,0.013410967,0.008403625,0.000864622,0.004428854,0,0,0.026915238,0.008776843,0,445
1150,83,65.8,6,4,2,0.4,6.8,0,0,9,6,0,0,0,0,0,0,0,0.251837513,0.035988155,0.028667549,0.015588839,0.00165654,0.014293989,0,0,0.004358365,0.00929905,0,0.458967044,0.105375279,0.013618269,0.008528676,0.000866047,0.004600088,0,0,0.027242814,0.008371784,0,626
980,250,62.72,5.6,7,3.5,2,4.5,0,0,7.5,6.5,0.1,0.5,0,0.08,0,0,0,0.232166311,0.024987751,0.054841718,0.030814304,0.00918204,0.012947474,0,0,0.001586644,0.013046165,7.59E-06,0.444005846,0.105170026,0.019421621,0.011279266,0.003798941,0.001596298,0,0,0.024402317,0.008693016,0.000340296,544.1
1070,140,62.72,5.6,7,3.5,2,4.5,0,0,7.5,6.5,0.1,0.5,0,0.08,0,0,0,0.293784592,0.03907567,0.057947654,0.032691882,0.010197297,0.013391519,0,0,0.00368779,0.014834972,1.86E-05,0.38260892,0.091083367,0.016538752,0.009522473,0.002874911,0.001763421,0,0,0.022304604,0.0073369,0.000331309,514
1100,140,62.72,5.6,7,3.5,2,4.5,0,0,7.5,6.5,0.1,0.5,0,0.08,0,0,0,0.320591521,0.045299719,0.059163082,0.03339673,0.010500567,0.013410969,0,0,0.004825536,0.015446742,2.51E-05,0.355797036,0.084856151,0.015328019,0.008817838,0.002576221,0.001745663,0,0,0.021171764,0.006724037,0.000323271,226
1120,140,62.72,5.6,7,3.5,2,4.5,0,0,7.5,6.5,0.1,0.5,0,0.08,0,0,0,0.340664481,0.049978057,0.060067026,0.033916334,0.010704279,0.01344135,0,0,0.005739361,0.015897287,3.18E-05,0.335726009,0.080182066,0.014420188,0.008297125,0.002371278,0.001713894,0,0,0.020252123,0.006278017,0.000319301,140
980,250,66.4,5.2,8.5,3.8,1.5,1.6,0,0,6,7,0,0,0,0,0,0,0,0.363520137,0.042579401,0.072173014,0.035941735,0.007287775,0.00484577,0,0,0.003545552,0.016411152,0,0.327663992,0.075158285,0.01593813,0.008706311,0.002263913,0.000403784,0,0,0.016709403,0.006846182,0,275
1100,140,66.4,5.2,8.5,3.8,1.5,1.6,0,0,6,7,0,0,0,0,0,0,0,0.484168021,0.070056397,0.078380141,0.039464676,0.008402203,0.004928627,0,0,0.008680374,0.019172429,0,0.207011943,0.047681995,0.00973769,0.005184259,0.00114696,0.000318281,0,0,0.011575694,0.004086045,0,132
980,250,60.2,5.2,10,5,2,3,0,1,8.5,5,0.1,0,0,0,0,0,0,0.229526933,0.025924483,0.084983493,0.049969387,0.011097648,0.009444989,0,0.001635533,0.002598871,0.012955819,1.28E-05,0.404864082,0.093268735,0.019963283,0.009504147,0.001795609,0.000520384,0,0.011282601,0.026453781,0.003865706,0.000331673,197
980,250,61.65,6.2,8,7,2,3,0,0,7,5,0.15,0,0,0,0,0,0,0.208742741,0.027616776,0.058536773,0.061323504,0.009450989,0.008737925,0,0,0.001183301,0.009844138,7.71E-06,0.426240379,0.11129067,0.023519211,0.020059238,0.003152693,0.001001733,0,0,0.022204053,0.006600374,0.000497794,228
980,250,59.3,5.6,10,5,2,3,0,0,9,6,0.1,0,0,0,0,0,0,0.22954452,0.029737968,0.085385647,0.04903014,0.010846728,0.009415442,0,0,0.002401283,0.014739651,8.62E-06,0.400504249,0.099680906,0.020423151,0.010934066,0.002150404,0.000631468,0,0,0.028615167,0.005614944,0.000341334,218
1100,140,69.67,5.7,3,2,0.4,6,0,0.2,8,5,0.03,0,0,0,0,0,0,0.308354812,0.037772158,0.023334168,0.016508328,0.001760833,0.016165363,0,0.000648288,0.004136493,0.009557013,8.37E-06,0.433642268,0.094272588,0.008481915,0.007533663,0.000843538,0.003973353,0,0.001960498,0.023496883,0.007440582,9.89E-05,220
