Repository: fanYang-X/SaTNC-A-Transformer-baed-neural-network-for-creep-rupture-life-prediction

# SaTNC: A Transformer-baed neural network for creep rupture life prediction  

By [Fan Yang](https://github.com/fanYang-X), [Wenyue Zhao](https://shi.buaa.edu.cn/09652/zh_CN/index.htm).

## Background  
With the development of material informatics, it becomes more important to introduce physical information constraints into the ML model. Here, a neural network with physical information constraints (Transformer-based) is designed for the prediction of creep rupture life, which is concerned in alloy design.

File: Creep data/creep.csv (part 2 of 7)
Temperature,Stress,Ni,Al,Co,Cr,Mo,Re,Ru,Ti,Ta,W,Hf,Nb,Si,C,Y,Ce,B,Ni_A1,Al_A1,Co_A1,Cr_A1,Mo_A1,Re_A1,Ru_A1,Ti_A1,Ta_A1,W_A1,Hf_A1,Ni_L12,Al_L12,Co_L12,Cr_L12,Mo_L12,Re_L12,Ru_L12,Ti_L12,Ta_L12,W_L12,Hf_L12,creep_life
1100,140,59.9,6,12,3,2,5,0,0,6,6,0.1,0,0,0,0,0,0,0.335889265,0.058740336,0.099754938,0.029239203,0.010038698,0.014952707,0,0,0.00566563,0.015095059,3.42E-05,0.294760385,0.078668793,0.026063613,0.006415791,0.0028462,0.001640548,0,0,0.014820908,0.005068044,0.000314331,224
1040,137,68.905,5.79,0,9.15,0.94,0,0,1.41,2.9,10.9,0,0,0,0.005,0,0,0.003,0,0,0,0,0,0,0,0,0,0,0,0.699196844,0.12778764,0,0.104533625,0.005355115,0,0,0.01754127,0.009547607,0.028971601,0,1000
1040,137,60.4,5.6,5,8,6,0,0,1,6,8,0,0,0,0,0,0,0,0.25483201,0.035313257,0.03930031,0.076419282,0.029212748,0,0,0.00203652,0.001665421,0.013784978,0,0.374418413,0.091585013,0.012552694,0.016957617,0.003785564,0,0,0.010731993,0.018607461,0.005291246,0,444
1040,137,61.7,5.6,9,6.5,0.6,3,0,1,6.5,6,0.1,0,0,0,0,0,0,0.265356,0.035915789,0.071798918,0.061749216,0.003153946,0.008985946,0,0.002253485,0.003065299,0.014267405,1.87E-05,0.372202426,0.089948653,0.020814829,0.014066813,0.000640128,0.000784157,0,0.010412749,0.01871841,0.005526438,0.000320064,610
1040,137,70.7,5.6,0,6.5,0.6,3,0,1,6.5,6,0.1,0,0,0,0,0,0,0.21475347,0.019522216,0,0.046883632,0.002737354,0.007596688,0,0.00136413,0.001154963,0.009118451,9.09E-06,0.515523091,0.106299024,0,0.028898784,0.001052259,0.002174203,0,0.011296101,0.020620087,0.010668927,0.000334493,950
1040,137,61.9,5.6,5,10,0,0,0,1.5,12,4,0,0,0,0,0,0,0,0.176828618,0.022755776,0.03872668,0.085584488,0,0,0,0.002096411,0.003030755,0.005870622,0,0.458505418,0.102363026,0.012415577,0.025427049,0,0,0,0.016789841,0.036159713,0.003162829,0,370
1040,137,59.3,5.6,10,5,2,3,0,0,9,6,0.1,0,0,0,0,0,0,0.269697497,0.039704897,0.087140597,0.049800187,0.011155904,0.009336319,0,0,0.004315432,0.015349706,1.46E-05,0.360349994,0.089715226,0.018664998,0.010161769,0.001843393,0.000713737,0,0,0.026695825,0.005001295,0.000333762,750
1050,140,67,6,6,8,2,0,0,2,4,5,0,0,0,0,0,0,0,0.254627922,0.033983003,0.039098588,0.068543777,0.009754615,0,0,0.00390522,0.001509793,0.010307081,0,0.404661781,0.094437274,0.019701659,0.020314625,0.002284167,0,0,0.020216319,0.011253134,0.005401042,0,282
1040,137,66.3,5.5,5,8,0,0,0,2.2,3,10,0,0,0,0,0,0,0,0.260947866,0.030791296,0.032397798,0.067619527,0,0,0,0.004907363,0.001288549,0.020407601,0,0.407807201,0.089885673,0.01783183,0.023289485,0,0,0,0.022295599,0.008497436,0.011612776,0,472
1040,137,64.5,5,5,8,2,0,0,1.5,6,8,0,0,0,0,0,0,0,0.300068857,0.033292724,0.040476379,0.0766289,0.011170778,0,0,0.00415793,0.002879318,0.019340233,0,0.365241412,0.078890998,0.010884695,0.016511355,0.001448903,0,0,0.014806462,0.017192288,0.006998767,0,896
1040,137,60.527,5.13,8.2,5.59,1.9,0,0,0,7.7,10.95,0,0,0,0.003,0,0,0,0.312981245,0.041027504,0.071442281,0.054931851,0.010591794,0,0,0,0.005144137,0.027196421,0,0.335646963,0.078544211,0.01606922,0.012679954,0.001863858,0,0,0,0.021617892,0.010263136,0,2000
1040,140,68.5,5.9,5,9.5,3.8,0,0,2.1,0,5.2,0,0,0,0,0,0,0,0.329401989,0.044367057,0.031652429,0.085272705,0.01883259,0,0,0.005029038,0,0.011494193,0,0.331831353,0.079514592,0.016412889,0.018237596,0.003606759,0,0,0.019820589,0,0.004526223,0,1000
1100,140,66.4,5.2,8.5,3.8,1.5,1.6,0,0,6,7,0,0,0,0,0,0,0,0.484168021,0.070056397,0.078380141,0.039464676,0.008402203,0.004928627,0,0,0.008680374,0.019172429,0,0.207011943,0.047681995,0.00973769,0.005184259,0.00114696,0.000318281,0,0,0.011575694,0.004086045,0,142
927,345,60.4,5.6,5,8,6,0,0,1,6,8,0,0,0,0,0,0,0,0.112663315,0.011551357,0.020130189,0.038676902,0.010007969,0,0,0.000406893,0.000314691,0.006688683,0,0.487402162,0.115341134,0.019909088,0.02457647,0.004930529,0,0,0.012360947,0.019223522,0.008746149,0,134.5
1095,117,60.4,5.6,5,8,6,0,0,1,6,8,0,0,0,0,0,0,0,0.300211027,0.045805919,0.041318405,0.078669287,0.031298198,0,0,0.003395535,0.002974343,0.016317286,0,0.329032218,0.08109114,0.010539872,0.014929917,0.003336058,0,0,0.009377663,0.017296683,0.004926449,0,293.1
1000,250,66.4,6,9,5,1.1,0,0,0,4,8.5,0,0,0,0,0,0,0,0.270727167,0.036054747,0.055706869,0.037228759,0.003543,0,0,0,0.002176115,0.013857535,0,0.401740985,0.096119119,0.03506327,0.01992416,0.003275204,0,0,0,0.010963805,0.013623457,0,100
1100,123,66.4,6,9,5,1.1,0,0,0,4,8.5,0,0,0,0,0,0,0,0.405940722,0.066171633,0.070386426,0.045597519,0.005097246,0,0,0,0.004770183,0.0191301,0,0.266525203,0.065996644,0.020385596,0.011559751,0.001719221,0,0,0,0.008366365,0.00834722,0,100
1000,250,64.9,6,8.7,4.2,1,2,0,1.2,0,12,0,0,0,0,0,0,0,0.178117053,0.020563761,0.03500903,0.024597746,0.002199844,0.004484081,0,0.00156971,0,0.014771588,0,0.484806713,0.112748087,0.053492097,0.023824574,0.004046225,0.001954837,0,0.013453877,0,0.024356404,0,100
1100,137,64.9,6,8.7,4.2,1,2,0,1.2,0,12,0,0,0,0,0,0,0,0.314304383,0.047883542,0.053204476,0.033932492,0.003790254,0.005180014,0,0.00450943,0,0.023125409,0,0.348616571,0.085428153,0.035296046,0.014491633,0.002462395,0.001259472,0,0.010517872,0,0.016002999,0,100
980,248,60.4,5.6,5,8,6,0,0,1,6,8,0,0,0,0,0,0,0,0.189434408,0.02288556,0.031943295,0.06245964,0.02039859,0,0,0.00099207,0.00077463,0.010861807,0,0.430690959,0.10400913,0.015837336,0.020305377,0.004333203,0,0,0.011779938,0.019226673,0.006723513,0,28
980,248,69.67,5.7,3,2,0.4,6,0,0.2,8,5,0.03,0,0,0,0,0,0,0.246287537,0.024216425,0.021903114,0.01497985,0.001496652,0.013976527,0,0.00032333,0.001789982,0.00835325,3.33E-06,0.495287168,0.107827212,0.009074469,0.009021479,0.001086287,0.003212495,0,0.002285177,0.025845677,0.008624057,9.94E-05,600
980,248,61.7,5.6,9,6.5,0.6,3,0,1,6.5,6,0.1,0,0,0,0,0,0,0.222777292,0.025840571,0.069194313,0.060399081,0.003034803,0.009063727,0,0.001273315,0.001688262,0.013526433,8.14E-06,0.414782176,0.10002963,0.023419141,0.015411076,0.000759283,0.000705896,0,0.011389248,0.020097277,0.006264086,0.000332186,130
1100,140,61.9,6,7.1,3.6,1,4.4,2.6,0,7.9,5.4,0.1,0,0,0,0,0,0,0,0,0,0,0,0,0,0,0,0,0,0.65912381,0.1389673,0.07529288,0.04326918,0.00651312,0.01476952,0.01607595,0,0.02728048,0.01835934,0.00035293,263.3
1100,140,53.8,6.1,15,3.5,1,4.2,2.7,0,8.1,5.5,0.1,0,0,0,0,0,0,0.290836762,0.06004959,0.132119464,0.03642371,0.005638648,0.013177965,0.014554509,0,0.007608432,0.015516362,3.46E-05,0.282253745,0.081292708,0.027007108,0.005656694,0.000873522,0.000924407,0.002149883,0,0.020379362,0.00318454,0.00031803,180
1100,140,59.6,6,6.9,6.5,1,4,2.6,0,7.9,5.4,0.1,0,0,0,0,0,0,0.268399348,0.042681037,0.057924949,0.063292457,0.005549782,0.01200614,0.013613035,0,0.003290536,0.012903123,1.44E-05,0.361884312,0.095340066,0.014746152,0.014298668,0.000920984,0.001326842,0.002357095,0,0.023805097,0.005328179,0.000333011,124.6
1100,140,61.1,6,6.9,3.5,1,4,4,0,8,5.4,0.1,0,0,0,0,0,0,0.258824065,0.039086697,0.055638025,0.03311141,0.00516545,0.011114472,0.019304775,0,0.003213085,0.012283265,1.31E-05,0.394322288,0.100468446,0.017250971,0.008989076,0.00126977,0.00152708,0.00458124,0,0.024528375,0.006097133,0.000335622,243.9
1100,140,60.8,6,6.9,3.5,2.4,4.1,2.7,0,8,5.5,0.1,0,0,0,0,0,0,0.251216897,0.037550906,0.055638004,0.033092788,0.012645001,0.01214438,0.013624665,0,0.002995096,0.012645001,1.29E-05,0.399850715,0.102203714,0.017945335,0.00921425,0.003075206,0.001693921,0.003166155,0,0.024789232,0.006156097,0.000335374,282
1100,140,51.3,6,14.4,6.2,2.2,3.9,2.6,0,8,5.3,0.1,0,0,0,0,0,0,0.288889212,0.062488769,0.130478503,0.06616422,0.01304724,0.012387857,0.014420955,0,0.00716774,0.015464978,3.05E-05,0.25564346,0.075755121,0.021781247,0.008160692,0.001257282,0.000675207,0.001548319,0,0.020395908,0.002514564,0.000318201,39.6
1100,140,51.6,6,14.4,6.1,1,3.9,3.7,0,7.9,5.3,0.1,0,0,0,0,0,0,0.297521028,0.061649834,0.131203968,0.065281373,0.005980632,0.012442181,0.019218175,0,0.007546694,0.015679121,3.08E-05,0.238713142,0.068879673,0.018470827,0.007041622,0.000497856,0.000590981,0.001887556,0,0.019491611,0.002292288,0.000308026,302.1
1100,140,52.1,6.1,14.5,3.5,2.4,4,3.9,0,8,5.4,0.1,0,0,0,0,0,0,0.267792965,0.055552086,0.126897576,0.036673383,0.013797686,0.012674748,0.020579788,0,0.006476352,0.01544318,2.78E-05,0.287577979,0.084008661,0.027227244,0.00558463,0.001952881,0.000856832,0.002992387,0,0.021338156,0.003070676,0.000321856,205.1
1100,140,58.9,5.9,6.7,5.7,2.1,3.9,3.6,0,7.8,5.3,0.1,0,0,0,0,0,0,0.26379125,0.04089275,0.056544,0.0562685,0.011647,0.0113525,0.01889075,0,0.002926,0.012673,1.42E-05,0.364654778,0.096067752,0.014454614,0.012069917,0.001861738,0.001213267,0.003226663,0,0.024071849,0.004999498,0.000334694,163
1100,140,46.4,6.1,14.8,7.1,2.5,4.5,4.8,0,7.9,5.7,0.2,0,0,0,0,0,0,0.274755923,0.055762591,0.134954842,0.076195721,0.015186119,0.013570706,0.020038525,0,0.008662808,0.017368777,7.40E-05,0.171071951,0.047755221,0.010549769,0.004896464,0.000549733,0.000347738,0.001119922,0,0.017565903,0.001321917,0.000513937,4
950,400,61.9,6,7.1,3.6,1,4.4,2.6,0,7.9,5.4,0.1,0,0,0,0,0,0,0.168935568,0.017497312,0.048573918,0.029703218,0.003932882,0.008742711,0.009530476,0,0.000743175,0.009607766,2.97E-06,0.489227989,0.121472547,0.02249924,0.012643804,0.002074106,0.001098864,0.002259539,0,0.026537566,0.008626082,0.000343395,217
950,400,53.8,6.1,15,3.5,1,4.2,2.7,0,8.1,5.5,0.1,0,0,0,0,0,0,0.15690864,0.023031491,0.110729024,0.032821424,0.004359181,0.010300205,0.011342618,0,0.001709411,0.013274362,7.29E-06,0.415338009,0.118310697,0.0426559,0.008148872,0.001775002,0.000626836,0.001799827,0,0.026265062,0.00536845,0.000341347,237
950,400,52.1,6.1,14.5,3.5,2.4,4,3.9,0,8,5.4,0.1,0,0,0,0,0,0,0.12090104,0.017423263,0.084313628,0.028144828,0.007812413,0.006321868,0.010249655,0,0.001467525,0.01110715,5.76E-06,0.436534639,0.125088559,0.056187826,0.010793218,0.00564496,0.000637659,0.002449953,0,0.026358809,0.007182054,0.000349034,328
1100,130,68.6,5.7,6.9,0,0,4.8,0,0,8.2,5.8,0,0,0,0,0,0,0,0,0,0,0,0,0,0,0,0,0,0,0.73061433,0.132044089,0.073188098,0,0,0.016115104,0,0,0.028325406,0.019718484,0,40
1100,130,66,5.8,7.2,2.9,0,4.6,0,0,7.9,5.6,0,0,0,0,0,0,0,0.345235448,0.050616452,0.060593312,0.026986504,0,0.01345716,0,0,0.005759252,0.012951872,0,0.350531216,0.082381908,0.014997024,0.007522732,0,0.001826188,0,0,0.021250628,0.005895148,0,135.8
1100,130,63.7,5.7,7,5.6,0,4.6,0,0,7.9,5.5,0,0,0,0,0,0,0,0.332666743,0.049226675,0.060159484,0.053777173,0,0.013683168,0,0,0.005300116,0.013081362,0,0.336744209,0.081064291,0.013096054,0.012647559,0,0.001553209,0,0,0.021626901,0.005367777,0,173.3
1100,130,63.7,5.9,7,0,0,4.6,5,0,8.1,5.7,0,0,0,0,0,0,0,0.296712306,0.045445256,0.052446235,0,0,0.00778226,0.016795366,0,0.005028134,0.012256078,0,0.391233068,0.093587095,0.01775999,0,0,0.001415612,0.005721883,0,0.023422438,0.007164511,0,68.1
1100,130,60,6.2,7.2,2.8,0,4.8,5,0,8.2,5.8,0,0,0,0,0,0,0,0.216761967,0.034475137,0.05051357,0.023902274,0,0.00834642,0.016999935,0,0.002932032,0.011655009,0,0.428629844,0.110935463,0.02154057,0.008995098,0,0.001570476,0.005835814,0,0.025732579,0.007834046,0,246.8
1100,130,58,6.1,7,5.5,0,4.7,5,0,8,5.7,0,0,0,0,0,0,0,0.233150076,0.037514225,0.055563643,0.052082898,0,0.011301732,0.022710367,0,0.00266401,0.012618771,0,0.38817358,0.104776137,0.017058015,0.01325613,0,0.00141309,0.004872918,0,0.025149638,0.006044885,0,167.2
1100,148,62.69,6,9,2.5,1.5,4,0,0.2,8,6,0.1,0,0,0.01,0,0,0,0.282416339,0.043936434,0.071648276,0.022864222,0.007356435,0.011643477,0,0.000670855,0.005081959,0.013849029,2.30E-05,0.38105955,0.094167652,0.023193284,0.006994199,0.002351219,0.001697201,0,0.001924216,0.022377114,0.006421259,0.000324306,81.6
1000,207,68.905,5.79,0,9.15,0.94,0,0,1.41,2.9,10.9,0,0,0,0.005,0,0,0.003,0.21853991,0.023043603,0,0.067259214,0.004087957,0,0,0.001825626,0.000371035,0.013225938,0,0.480660431,0.104746666,0,0.037201732,0.001113269,0,0,0.015711669,0.009171214,0.014055019,0,110.4
1000,148,68.905,5.79,0,9.15,0.94,0,0,1.41,2.9,10.9,0,0,0,0.005,0,0,0.003,0.21853991,0.023043603,0,0.067259214,0.004087957,0,0,0.001825626,0.000371035,0.013225938,0,0.480660431,0.104746666,0,0.037201732,0.001113269,0,0,0.015711669,0.009171214,0.014055019,0,790
925,310,68.905,5.79,0,9.15,0.94,0,0,1.41,2.9,10.9,0,0,0,0.005,0,0,0.003,0.178517766,0.015532039,0,0.063050608,0.003717023,0,0,0.000857147,0.000160545,0.010274874,0,0.520674776,0.112254291,0,0.041283426,0.001180344,0,0,0.016682195,0.009385523,0.013899445,0,129.6
925,207,68.905,5.79,0,9.15,0.94,0,0,1.41,2.9,10.9,0,0,0,0.005,0,0,0.003,0.178517766,0.015532039,0,0.063050608,0.003717023,0,0,0.000857147,0.000160545,0.010274874,0,0.520674776,0.112254291,0,0.041283426,0.001180344,0,0,0.016682195,0.009385523,0.013899445,0,1012
1040,137,58.832,4.35,12.4,6.6,0.73,1.26,0,0,7.68,6.32,0.24,1.5,0,0.062,0,0,0.026,0,0,0,0,0,0,0,0,0,0,0,0.635257045,0.099480043,0.129834281,0.078326351,0.00469177,0.004174351,0,0,0.026190395,0.021211553,0.000826728,211.1
950,165,57.4135,6,10,7,0.7,3.2,0,1,7.8,6.6,0.25,0,0,0.03,0,0,0.0065,0.138298388,0.017700638,0.064955205,0.057046028,0.003061328,0.005224905,0,0.000661343,0.001119195,0.011173995,1.20E-05,0.458794598,0.118594445,0.033931451,0.018584889,0.000960005,0.00045296,0,0.012142038,0.025298165,0.006449612,0.000845075,4430
950,200,57.4135,6,10,7,0.7,3.2,0,1,7.8,6.6,0.25,0,0,0.03,0,0,0.0065,0.138298388,0.017700638,0.064955205,0.057046028,0.003061328,0.005224905,0,0.000661343,0.001119195,0.011173995,1.20E-05,0.458794598,0.118594445,0.033931451,0.018584889,0.000960005,0.00045296,0,0.012142038,0.025298165,0.006449612,0.000845075,2250
982,248,59,5.5,10,7,0,4,0,0,10.9,3.5,0.1,0,0,0,0,0,0,0,0,0,0,0,0,0,0,0,0,0,0.622560138,0.126235664,0.105085248,0.083373945,0,0.013305667,0,0,0.037307682,0.011793776,0.00034788,272.9
982,248,59.1,5.5,10,7,1,3.1,0,0,6.1,8.1,0.1,0,0,0,0,0,0,0,0,0,0,0,0,0,0,0,0,0,0.621390178,0.125783489,0.104707399,0.083072614,0.006430996,0.010273696,0,0,0.020806306,0.027187175,0.00034302,273.8
982,248,59.2,5.4,10,7,2.1,3,0,0,6.2,7,0.1,0,0,0,0,0,0,0,0,0,0,0,0,0,0,0,0,0,0.621098314,0.123230795,0.104487051,0.082899199,0.013476913,0.009919933,0,0,0.021095608,0.023443317,0.000343776,299.2
950,200,57.9135,5.8,10,6.8,0.7,3.2,0,0.9,7.8,6.6,0.25,0,0,0.03,0,0,0.0065,0.160436441,0.019523495,0.071638849,0.060077468,0.003320071,0.006613231,0,0.000716489,0.001278244,0.01275553,1.35E-05,0.445004085,0.112627654,0.029666507,0.016733622,0.000869111,0.000486443,0,0.010837939,0.025217179,0.006304295,0.000849653,2467
950,250,57.9135,5.8,10,6.8,0.7,3.2,0,0.9,7.8,6.6,0.25,0,0,0.03,0,0,0.0065,0.160436441,0.019523495,0.071638849,0.060077468,0.003320071,0.006613231,0,0.000716489,0.001278244,0.01275553,1.35E-05,0.445004085,0.112627654,0.029666507,0.016733622,0.000869111,0.000486443,0,0.010837939,0.025217179,0.006304295,0.000849653,895
982,248,59.2,5.6,10,5,2,3.1,0,0,9,6,0.1,0,0,0,0,0,0,0,0,0,0,0,0,0,0,0,0,0,0.629444942,0.129513813,0.105884764,0.060007396,0.013006337,0.010387699,0,0,0.031040861,0.020364672,0.000349515,406.8
982,248,59.3,5.6,10,5,2,3.1,0,0,10.9,4,0.1,0,0,0,0,0,0,0,0,0,0,0,0,0,0,0,0,0,0.629986606,0.129405544,0.10580213,0.059957234,0.01299608,0.010379728,0,0,0.037557961,0.013563777,0.000346777,319.6
982,248,59.5,5.5,10,7,2,3,0,0,6.9,6,0.1,0,0,0,0,0,0,0,0,0,0,0,0,0,0,0,0,0,0.621874668,0.125038734,0.104085467,0.082581362,0.012785476,0.009885509,0,0,0.023388899,0.020018803,0.000341082,271.5
1040,137,59.9,5.3,7.3,5.5,0,0,0,0,3.4,18.6,0,0,0,0,0,0,0,0,0,0,0,0,0,0,0,0,0,0,0.651458032,0.125380132,0.079056852,0.067339042,0,0,0,0,0.011993756,0.051506332,0,1707
1040,137,60.1,5.2,7.5,5.5,0,0,0,0,5.1,16.6,0,0,0,0,0,0,0,0,0,0,0,0,0,0,0,0,0,0,0.652972331,0.122892456,0.081142741,0.067333151,0,0,0,0,0.017970234,0.049149087,0,1751
982,248,60.3,5.5,10,6.8,1,5.1,0,0,7.4,3.8,0.1,0,0,0,0,0,0,0.274885206,0.035295244,0.087512867,0.067948704,0.005423136,0.015880617,0,0,0.00209349,0.009400767,9.97E-06,0.354791455,0.089632001,0.016480933,0.012202712,0.000962976,0.000907806,0,0,0.02297099,0.003270106,0.000331023,276.7
1040,137,61.366,4.53,8.63,6.89,0.76,1.32,0,0,8.02,6.59,0.24,1.57,0,0.06,0.24,0,0.024,0.412394432,0.049286847,0.082031772,0.073030828,0.004497213,0.004190881,0,0,0.007899452,0.018360361,7.82E-05,0.251610104,0.054529336,0.008521188,0.008911206,0.000400464,0.000191527,0,0,0.019507845,0.003806154,0.000752177,240.4
982,276,59.546,6.2,10,7,1.5,2,0,0,6.5,7,0.15,0,0,0.05,0.05,0,0.004,0.206316134,0.029601846,0.070541914,0.060566649,0.006755526,0.005811333,0,0,0.001619746,0.013835001,7.90E-06,0.40903623,0.109524387,0.032194907,0.020943023,0.002710131,0.000695681,0,0,0.020126354,0.009219286,0.0005021,72.7
871,552,59.546,6.2,10,7,1.5,2,0,0,6.5,7,0.15,0,0,0.05,0.05,0,0.004,0.141847238,0.014601835,0.061323583,0.055220092,0.005308151,0.004760251,0,0,0.000477203,0.011031646,2.95E-06,0.472841955,0.124517869,0.040197966,0.024613997,0.003951949,0.000489622,0,0,0.021270579,0.011065457,0.000503611,110
982,276,60.581,6.2,10,7,1.5,3,0,0,6.5,5,0.15,0,0,0.05,0.015,0,0,0.223048724,0.031661338,0.073953215,0.062468548,0.006933506,0.008788303,0,0,0.001540779,0.01027884,1.26E-05,0.398284547,0.106495992,0.028065647,0.018474032,0.002464754,0.000901031,0,0,0.020055195,0.006068876,0.000494114,76.2
950,250,59.27,5.6,9.5,6.5,0.6,3,0,0.6,8.2,6.5,0.2,0,0,0.025,0,0,0.005,0.191667862,0.021830442,0.075926693,0.061557672,0.003129473,0.008527338,0,0.000603135,0.00148318,0.014592825,1.14E-05,0.43137608,0.106215469,0.022932464,0.01497958,0.000673031,0.000543365,0,0.007131663,0.026476685,0.006452457,0.000679206,947
950,165,59.27,5.6,9.5,6.5,0.6,3,0,0.6,8.2,6.5,0.2,0,0,0.025,0,0,0.005,0.191667862,0.021830442,0.075926693,0.061557672,0.003129473,0.008527338,0,0.000603135,0.00148318,0.014592825,1.14E-05,0.43137608,0.106215469,0.022932464,0.01497958,0.000673031,0.000543365,0,0.007131663,0.026476685,0.006452457,0.000679206,5040
950,200,59.27,5.6,9.5,6.5,0.6,3,0,0.6,8.2,6.5,0.2,0,0,0.025,0,0,0.005,0.191667862,0.021830442,0.075926693,0.061557672,0.003129473,0.008527338,0,0.000603135,0.00148318,0.014592825,1.14E-05,0.43137608,0.106215469,0.022932464,0.01497958,0.000673031,0.000543365,0,0.007131663,0.026476685,0.006452457,0.000679206,2280
982,248,61.4,5.8,9.9,7.1,2,2.9,0,0,3.9,6.9,0.1,0,0,0,0.1,0,0,0,0,0,0,0,0,0,0,0,0,0,0.6295732,0.129355907,0.101091962,0.082173533,0.012543517,0.009371642,0,0,0.012966874,0.022583104,0.000335706,219.6
871,552,60.081,6.2,10,7,1.5,2.5,0,0,6.5,6,0.15,0,0,0.05,0.015,0,0.004,0,0,0,0,0,0,0,0,0,0,0,0.617765034,0.138634261,0.101141918,0.079552947,0.009172716,0.006640608,0,0,0.021672761,0.018787846,0.000505032,119.1
982,276,60.081,6.2,10,7,1.5,2.5,0,0,6.5,6,0.15,0,0,0.05,0.015,0,0.004,0.214822969,0.030644188,0.072388391,0.061622395,0.006855532,0.007299533,0,0,0.001580479,0.012118365,8.15E-06,0.403530341,0.107994505,0.029988596,0.019605193,0.002578071,0.000800091,0,0,0.020091174,0.007574195,0.000497834,72.7
950,250,60.0695,5.6,9.5,6.5,0.6,3,0,0.6,7.5,6.4,0.2,0,0,0.025,0,0,0.0055,0.2037587,0.022854122,0.075600448,0.061485013,0.003098797,0.009272827,0,0.000620545,0.001421755,0.014629937,1.18E-05,0.424455605,0.10447129,0.02329411,0.01520554,0.000740845,0.000613323,0,0.00706839,0.024004593,0.00672833,0.000674048,880
950,200,60.0695,5.6,9.5,6.5,0.6,3,0,0.6,7.5,6.4,0.2,0,0,0.025,0,0,0.0055,0.2037587,0.022854122,0.075600448,0.061485013,0.003098797,0.009272827,0,0.000620545,0.001421755,0.014629937,1.18E-05,0.424455605,0.10447129,0.02329411,0.01520554,0.000740845,0.000613323,0,0.00706839,0.024004593,0.00672833,0.000674048,2388
950,165,60.0695,5.6,9.5,6.5,0.6,3,0,0.6,7.5,6.4,0.2,0,0,0.025,0,0,0.0055,0.2037587,0.022854122,0.075600448,0.061485013,0.003098797,0.009272827,0,0.000620545,0.001421755,0.014629937,1.18E-05,0.424455605,0.10447129,0.02329411,0.01520554,0.000740845,0.000613323,0,0.00706839,0.024004593,0.00672833,0.000674048,6815
871,552,60.981,5.8,10,7,1.5,3,0,1.5,5,5,0.15,0,0,0.05,0.015,0,0.004,0.149168179,0.012795725,0.060999629,0.058217818,0.005833613,0.00655561,0,0.000506611,0.000403469,0.008879347,3.03E-06,0.469663189,0.115289569,0.037990893,0.018937147,0.002935566,0.000438963,0,0.018162102,0.016056451,0.005912286,0.000493834,59.8
982,276,60.981,5.8,10,7,1.5,2,0,1.5,5,6,0.15,0,0,0.05,0.015,0,0.004,0.202147546,0.024936776,0.067351662,0.062349652,0.007065291,0.005858175,0,0.001673764,0.001399946,0.012869474,1.54E-05,0.417659049,0.103147686,0.03375184,0.017865007,0.002248484,0.000540619,0,0.016992644,0.015063617,0.006573438,0.000485329,68.9
871,552,60.981,5.8,10,7,1.5,1,0,1.5,5,7,0.15,0,0,0.05,0.015,0,0.004,0.146477414,0.012912108,0.058595142,0.057891224,0.005980313,0.002908132,0,0.000587592,0.000483197,0.012431894,2.98E-06,0.472764681,0.115161789,0.041035141,0.020967013,0.003093836,0.000222979,0,0.018075251,0.015977853,0.009016721,0.000494735,90.1
871,552,60.981,5.8,10,7,1.5,2,0,1.5,5,6,0.15,0,0,0.05,0.015,0,0.004,0.149109468,0.012894004,0.060911789,0.059261063,0.006141312,0.00515699,0,0.000538014,0.000437137,0.011237164,3.06E-06,0.470233878,0.115189598,0.039371917,0.019751521,0.003008967,0.000358868,0,0.018129715,0.016024819,0.007570726,0.000496894,92.7
982,276,60.981,5.8,10,7,1.5,3,0,1.5,5,5,0.15,0,0,0.05,0.015,0,0.004,0.203218738,0.02475175,0.068988091,0.063412705,0.007167239,0.008844927,0,0.001533329,0.001264118,0.010963496,1.56E-05,0.416612196,0.103337388,0.032120273,0.01680719,0.002146637,0.000756202,0,0.017136504,0.015203311,0.005238526,0.000487872,126.5
982,276,60.981,5.8,10,7,1.5,1,0,1.5,5,7,0.15,0,0,0.05,0.015,0,0.004,0.20020262,0.024993554,0.06536338,0.061011892,0.006927479,0.002902257,0,0.001821024,0.001544077,0.014598542,1.52E-05,0.419576357,0.103084982,0.035741506,0.019201983,0.002389387,0.000297898,0,0.016843627,0.014919705,0.008086679,0.00049029,58.5
982,248,59.885,5,10,9,0,0,0,2,0,12,2,0,0,0.1,0,0,0.015,0.236531663,0.025744106,0.0597866,0.076366398,0,0,0,0.003922103,0,0.021881429,0.000237703,0.376130401,0.085307277,0.041901011,0.027289171,0,0,0,0.021107899,0,0.014119628,0.006478889,91
871,517,59.885,5,10,9,0,0,0,2,0,12,2,0,0,0.1,0,0,0.015,0.165741855,0.012521849,0.046604011,0.064094266,0,0,0,0.001277241,0,0.0152505,6.72E-05,0.443281114,0.098529205,0.048763062,0.032045062,0,0,0,0.023752934,0,0.015694858,0.006647077,105
1093,138,59.885,5,10,9,0,0,0,2,0,12,2,0,0,0.1,0,0,0.015,0.356238691,0.05125684,0.074667298,0.085891157,0,0,0,0.010876541,0,0.029558598,0.000834782,0.256424068,0.05979595,0.027018737,0.017837992,0,0,0,0.014153974,0,0.009555788,0.005879584,30
1093,124,59.885,5,10,9,0,0,0,2,0,12,2,0,0,0.1,0,0,0.015,0.356238691,0.05125684,0.074667298,0.085891157,0,0,0,0.010876541,0,0.029558598,0.000834782,0.256424068,0.05979595,0.027018737,0.017837992,0,0,0,0.014153974,0,0.009555788,0.005879584,52
950,190,60.72,5.65,9.7,6.4,0.6,2.9,0,1,6.5,6.4,0.1,0,0,0.03,0,0,0,0.198073802,0.021733093,0.07266896,0.05905872,0.002958253,0.008832985,0,0.000930387,0.001279758,0.014210245,7.60E-06,0.430714005,0.105473513,0.02731581,0.015710932,0.00084354,0.000626453,0,0.011753738,0.02054268,0.006940597,0.000334935,2438
950,165,60.67,5.7,9.5,6.5,0.6,3,0,0.6,6.7,6.5,0.2,0,0,0.025,0,0,0.005,0.206044549,0.023296808,0.07266701,0.059833097,0.002940374,0.009133097,0,0.000600554,0.001283001,0.014159811,1.17E-05,0.424556479,0.105510789,0.02562126,0.016385406,0.000872343,0.000689334,0,0.007039746,0.021290047,0.007393564,0.000671033,5180
950,165,60.72,5.65,9.7,6.4,0.6,2.9,0,1,6.5,6.4,0.1,0,0,0.03,0,0,0,0.198073802,0.021733093,0.07266896,0.05905872,0.002958253,0.008832985,0,0.000930387,0.001279758,0.014210245,7.60E-06,0.430714005,0.105473513,0.02731581,0.015710932,0.00084354,0.000626453,0,0.011753738,0.02054268,0.006940597,0.000334935,4760
950,250,60.72,5.65,9.7,6.4,0.6,2.9,0,1,6.5,6.4,0.1,0,0,0.03,0,0,0,0.198073802,0.021733093,0.07266896,0.05905872,0.002958253,0.008832985,0,0.000930387,0.001279758,0.014210245,7.60E-06,0.430714005,0.105473513,0.02731581,0.015710932,0.00084354,0.000626453,0,0.011753738,0.02054268,0.006940597,0.000334935,1018
950,250,60.67,5.7,9.5,6.5,0.6,3,0,0.6,6.7,6.5,0.2,0,0,0.025,0,0,0.005,0.206044549,0.023296808,0.07266701,0.059833097,0.002940374,0.009133097,0,0.000600554,0.001283001,0.014159811,1.17E-05,0.424556479,0.105510789,0.02562126,0.016385406,0.000872343,0.000689334,0,0.007039746,0.021290047,0.007393564,0.000671033,918
950,200,60.67,5.7,9.5,6.5,0.6,3,0,0.6,6.7,6.5,0.2,0,0,0.025,0,0,0.005,0.206044549,0.023296808,0.07266701,0.059833097,0.002940374,0.009133097,0,0.000600554,0.001283001,0.014159811,1.17E-05,0.424556479,0.105510789,0.02562126,0.016385406,0.000872343,0.000689334,0,0.007039746,0.021290047,0.007393564,0.000671033,2203
982,248,62.5,5,5,10,0,0,0,1.5,12,4,0,0,0,0,0,0,0,0.187805825,0.017755216,0.042143271,0.09494608,0,0,0,0.001708944,0.002510012,0.009160652,0,0.458854384,0.094773065,0.009376203,0.021843462,0,0,0,0.017316353,0.037762401,0.004050571,0,33
871,517,62.5,5,5,10,0,0,0,1.5,12,4,0,0,0,0,0,0,0,0.141774408,0.009101631,0.040004508,0.088453323,0,0,0,0.000562185,0.000694803,0.007706259,0,0.500219585,0.103420751,0.008851357,0.019339798,0,0,0,0.018458825,0.039574444,0.003801366,0,40
871,379,62.447,4.2,7.5,9.7,1.5,0,0,3.5,4.8,6.1,0.2,0,0,0.05,0,0,0.003,0.207096764,0.011646222,0.056662435,0.095407911,0.007894871,0,0,0.002325283,0.000705111,0.014375558,1.58E-05,0.422303822,0.080788299,0.017780901,0.0123167,0.000545827,0,0,0.041085333,0.014915311,0.002901188,0.000646686,69.2
982,179,62.447,4.2,7.5,9.7,1.5,0,0,3.5,4.8,6.1,0.2,0,0,0.05,0,0,0.003,0.257698644,0.021169446,0.059232155,0.098145403,0.008707432,0,0,0.006216909,0.002053507,0.016648911,4.23E-05,0.374694116,0.0712653,0.016342675,0.012637346,0.000577798,0,0,0.037196415,0.013702827,0.003058619,0.000620205,65.6
760,621,62.447,4.2,7.5,9.7,1.5,0,0,3.5,4.8,6.1,0.2,0,0,0.05,0,0,0.003,0.172891331,0.006050575,0.053525096,0.087666189,0.005281662,0,0,0.000852856,0.000214893,0.009280683,6.72E-06,0.448309585,0.086383158,0.017956893,0.011666978,0.000437668,0,0,0.042553834,0.015280866,0.001988263,0.000656502,184.4
982,248,63.2,5.5,10,7.5,2,2.9,0,0,3.9,4.9,0.1,0,0,0,0,0,0,0.338636397,0.044660366,0.079326686,0.070375448,0.00931763,0.008528478,0,0,0.001927786,0.010895934,1.13E-05,0.302422118,0.076687603,0.021685104,0.015493723,0.003093509,0.000741744,0,0,0.010903637,0.004969685,0.000318514,164.7
982,276,61.281,6.5,10,5,1.5,2,0,0,7,6.5,0.15,0,0,0.05,0.015,0,0.004,0.169264396,0.023595082,0.061147639,0.03833885,0.005456678,0.005513519,0,0,0.001537849,0.010919672,6.32E-06,0.462991147,0.122112743,0.041484259,0.019821853,0.004002687,0.000985277,0,0,0.021860829,0.010461724,0.000499481,91.9
982,276,61.281,6.5,10,5,1.5,3,0,0,7,5.5,0.15,0,0,0.05,0.015,0,0.004,0.177148972,0.024592766,0.064852084,0.040143048,0.005790246,0.008447846,0,0,0.001401884,0.00981651,9.97E-06,0.455132412,0.121118886,0.037784124,0.018023922,0.003666222,0.001295532,0,0,0.021997332,0.00828072,0.00050085,94.7
871,552,61.281,6.5,10,5,1.5,2,0,0,7,6.5,0.15,0,0,0.05,0.015,0,0.004,0.116297713,0.011343342,0.054272108,0.035722993,0.004163652,0.005617136,0,0,0.000469478,0.009221208,2.37E-06,0.515926939,0.134359548,0.048284033,0.022372924,0.005276777,0.000785416,0,0,0.022929578,0.012093884,0.000503276,97.1
871,552,61.281,6.5,10,5,1.5,3,0,0,7,5.5,0.15,0,0,0.05,0.015,0,0.004,0.12101269,0.011831568,0.056389792,0.036175693,0.004186366,0.007179778,0,0,0.00042868,0.007750534,2.45E-06,0.510798486,0.133883137,0.045002357,0.020785305,0.004997764,0.000906641,0,0,0.022965739,0.009441054,0.000509517,74
1093,138,60.996,5.8,7.5,8,3,4.5,0,5,5,0,0.15,0,0,0.05,0,0,0.004,0.078421266,0.011790361,0.022630141,0.034214543,0.004992129,0.002474677,0,0.003068789,0.000823836,0,1.43E-05,0.513529065,0.11276496,0.038740073,0.02181465,0.00198315,0.00079326,0,0.05748084,0.015171098,0,0.000472905,57.4
982,276,60.996,5.8,7.5,8,3,4.5,0,5,5,0,0.15,0,0,0.05,0,0,0.004,0.00515923,0.00055401,0.001909141,0.0027311,0.000280932,0.000151431,0,9.40E-05,2.98E-05,0,4.36E-07,0.576508769,0.124034762,0.045339585,0.020855702,0.001699917,0.000355207,0,0.06045278,0.01597584,0,0.000490523,43.8
871,552,60.996,5.8,7.5,8,3,4.5,0,5,5,0,0.15,0,0,0.05,0,0,0.004,0,0,0,0,0,0,0,0,0,0,0,0.581132132,0.12461896,0.041887031,0.014581461,0.001008516,0.000142873,0,0.060552982,0.016018596,0,0.000487449,85.6
850,500,60.2,5.6,5,8,0.6,0,0,1,6,8,5.6,0,0,0,0,0,0,0.080411573,0.00582993,0.023739083,0.04220844,0.002104725,0,0,0.000243705,0.000137678,0.003540053,3.80E-05,0.556101985,0.123311622,0.029048373,0.033375237,0.001631572,0,0,0.012748653,0.017267466,0.006822209,0.019482884,450
1100,120,60.2,5.6,5,8,0.6,0,0,1,6,8,5.6,0,0,0,0,0,0,0.166665125,0.022687445,0.02945899,0.05452799,0.00273427,0,0,0.00260601,0.00198803,0.010386145,0.000445995,0.470676948,0.106453389,0.023327021,0.034758024,0.00111048,0,0,0.010389929,0.017531703,0.010723073,0.019072494,166
950,240,60.2,5.6,5,8,0.6,0,0,1,6,8,5.6,0,0,0,0,0,0,0.102717723,0.010091546,0.025139328,0.045661307,0.002360663,0,0,0.000658521,0.000437089,0.005379847,0.000103977,0.533927635,0.119047609,0.027647817,0.034964761,0.001418433,0,0,0.012339592,0.017703284,0.008626863,0.019416255,380
1050,140,60.2,5.6,5,8,0.6,0,0,1,6,8,5.6,0,0,0,0,0,0,0.138948775,0.017198685,0.027581015,0.05073873,0.002601795,0,0,0.001677375,0.001225105,0.00825517,0.000275835,0.49808412,0.11194182,0.025209555,0.03547308,0.00122724,0,0,0.011315445,0.017787675,0.01021239,0.019248675,270
1040,137,64.123,4.74,4.51,7.2,0.8,1.38,0,0,8.38,6.89,0.25,1.64,0,0.061,0,0,0.026,0,0,0,0,0,0,0,0,0,0,0,0.695333732,0.108868292,0.047429043,0.085816055,0.005166663,0.004589218,0,0,0.028703038,0.023225125,0.000868833,275.3
982,179,62.6957,4.2,7.5,9.7,1.5,0,0,3.5,4.7,6,0.15,0,0,0.05,0,0,0.0043,0.26189988,0.021502282,0.059209389,0.097692888,0.008682339,0,0,0.006315289,0.002045131,0.016034397,3.31E-05,0.371883024,0.070777296,0.016235784,0.012451464,0.000583416,0,0,0.037018008,0.013276656,0.002911824,0.000462528,50
871,379,62.6957,4.2,7.5,9.7,1.5,0,0,3.5,4.7,6,0.15,0,0,0.05,0,0,0.0043,0.215894762,0.012257584,0.057336462,0.093427789,0.00856418,0,0,0.002483774,0.000713682,0.012511606,1.21E-05,0.417416186,0.080021031,0.018108018,0.012142334,0.000650482,0,0,0.040851454,0.013859373,0.002496445,0.000486397,133.8
760,621,62.6957,4.2,7.5,9.7,1.5,0,0,3.5,4.7,6,0.15,0,0,0.05,0,0,0.0043,0.192757169,0.007001487,0.056902661,0.090289857,0.008467767,0,0,0.000975076,0.000223608,0.009952376,3.67E-06,0.440310505,0.085276921,0.018543273,0.011441986,0.000713203,0,0,0.042361787,0.013747599,0.001942863,0.000491864,92.5
982,179,62.9524,4.2,7.4,9.6,1.5,0,0,3.4,4.7,6,0.19,0,0,0.05,0,0,0.0076,0.267400208,0.021882506,0.058784108,0.097068922,0.008682167,0,0,0.006336929,0.002077211,0.016344873,4.31E-05,0.369460296,0.070454079,0.015703966,0.012455768,0.000589159,0,0,0.035787523,0.013331687,0.003013576,0.000589159,98.1
760,621,62.9524,4.2,7.4,9.6,1.5,0,0,3.4,4.7,6,0.19,0,0,0.05,0,0,0.0076,0.197208862,0.007183915,0.056532515,0.089925104,0.008471528,0,0,0.000990757,0.000230063,0.010519835,7.42E-06,0.438944255,0.085152847,0.017954946,0.011637352,0.000728482,0,0,0.041131702,0.013890137,0.002105865,0.000624413,92.4
871,379,62.9524,4.2,7.4,9.6,1.5,0,0,3.4,4.7,6,0.19,0,0,0.05,0,0,0.0076,0.220779599,0.012522157,0.056982758,0.093164686,0.00857682,0,0,0.002511783,0.000731072,0.013134787,1.63E-05,0.415641915,0.07981481,0.017500283,0.012255443,0.000658519,0,0,0.039610197,0.013997895,0.002663213,0.000611898,54.1
871,552,61.781,6.5,10,5,1.5,4,0,0,7,4,0.15,0,0,0.05,0.015,0,0.004,0,0,0,0,0,0,0,0,0,0,0,0.634797097,0.145206171,0.100688223,0.056163489,0.008824101,0.010744664,0,0,0.023317974,0.012641143,0.000507138,113.1
982,276,61.781,6.5,10,5,1.5,4,0,0,7,4,0.15,0,0,0.05,0.015,0,0.004,0.189932477,0.026314947,0.068444962,0.041696194,0.006048805,0.011423953,0,0,0.001319098,0.007508983,1.06E-05,0.445303562,0.118896064,0.033834371,0.016266649,0.003378906,0.001521155,0,0,0.022001727,0.005605618,0.000498421,119.8
1040,137,65.126,4.95,1.01,7.45,0.83,2.86,0,0,8.7,7.08,0.29,1.61,0,0.069,0,0,0.025,0.267582512,0.023956725,0.008124896,0.062885914,0.004281195,0.00808974,0,0,0.002726528,0.012945147,2.73E-05,0.446425694,0.091077935,0.002620334,0.026958971,0.001145634,0.001541731,0,0,0.0274221,0.011200404,0.000993289,244.8
1040,137,64.956,5.17,1.01,9.79,0.84,1.46,0,0,8.88,6.63,0.29,0.87,0,0.075,0,0,0.029,0.259834692,0.026122474,0.008091918,0.083346755,0.004458567,0.004134089,0,0,0.002571788,0.012005682,2.40E-05,0.432000781,0.091883559,0.002463575,0.032607904,0.000929085,0.000695316,0,0,0.027650783,0.010201958,0.000977038,220.3
1040,137,65.394,4.75,0.98,7.79,0.88,1.57,0,0,8.18,9.35,0.21,0.81,0,0.062,0,0,0.024,0.281484,0.025071067,0.007915018,0.066214384,0.004630778,0.004482988,0,0,0.003095396,0.017615842,2.05E-05,0.430307205,0.08587399,0.002564195,0.028200245,0.001149467,0.000831153,0,0,0.025394368,0.014430226,0.000719153,580.9
1040,137,65.083,5.18,1.01,7.27,0.83,1.43,0,0,11.83,7,0.28,0,0,0.061,0,0,0.026,0.180944266,0.01589279,0.007475674,0.054201427,0.004137322,0.003866342,0,0,0.002341037,0.010487174,1.40E-05,0.521534374,0.105559347,0.003365389,0.034252019,0.001333184,0.000994483,0,0,0.03901545,0.013598477,0.00098007,328.3
982,276,62.646,5.75,7.5,8,0.5,3,0,1.5,5,5.9,0.15,0,0,0.05,0,0,0.004,0.20588229,0.023428465,0.051819535,0.070597674,0.00243051,0.007840842,0,0.001456049,0.001004561,0.011768787,1.13E-05,0.431237065,0.103737219,0.023579741,0.020367985,0.00062003,0.000737836,0,0.017236834,0.015482149,0.006535116,0.000489824,44.5
1093,138,62.646,5.75,7.5,8,0.5,3,0,1.5,5,5.9,0.15,0,0,0.05,0,0,0.004,0.29686531,0.044512506,0.058288855,0.075670752,0.002669835,0.008716376,0,0.00451075,0.003127521,0.014142497,4.07E-05,0.340650584,0.082658657,0.017658158,0.016144461,0.000437399,0.000899372,0,0.014183536,0.013362797,0.005007977,0.000461972,45.5
871,552,62.646,5.75,7.5,8,0.5,3,0,1.5,5,5.9,0.15,0,0,0.05,0,0,0.004,0.15062404,0.012118055,0.044976737,0.062196075,0.002015853,0.005109885,0,0.000473138,0.000301087,0.008932263,2.87E-06,0.483985958,0.115043914,0.027319555,0.022612867,0.00082367,0.000380688,0,0.018217651,0.016189622,0.007073875,0.000498355,87
1040,137,65.605,4.85,2.31,7.36,0.82,1.41,0,0,8.57,7.05,0.26,1.68,0,0.06,0,0,0.025,0.30971945,0.029705421,0.019193856,0.065272627,0.004302848,0.004100096,0,0,0.003960422,0.014278246,3.60E-05,0.402519744,0.081828099,0.005126275,0.022554512,0.000999981,0.00059889,0,0,0.025428083,0.009516301,0.000868115,298.7
1040,137,65.312,5.15,1.01,7.35,0.83,2.87,0,0,9.5,6.79,0.25,0.85,0,0.061,0,0,0.027,0.231094598,0.020917956,0.007845527,0.059396922,0.004188421,0.007824827,0,0,0.002304667,0.011409481,1.73E-05,0.47742877,0.098895959,0.002899656,0.029284567,0.001230554,0.001688739,0,0,0.030646031,0.011618262,0.000857461,433.4
950,250,63.1235,5.5,8,6.1,0.5,2.7,0,0.5,7.2,6.2,0.15,0,0,0.022,0,0,0.0045,0.232405802,0.024336572,0.063822076,0.055967671,0.002489242,0.008216916,0,0.000628352,0.001506435,0.013404851,1.21E-05,0.424723808,0.100152117,0.01908086,0.015676763,0.000692764,0.000639015,0,0.005751132,0.022795506,0.007190408,0.000501656,847
950,200,63.1235,5.5,8,6.1,0.5,2.7,0,0.5,7.2,6.2,0.15,0,0,0.022,0,0,0.0045,0.232405802,0.024336572,0.063822076,0.055967671,0.002489242,0.008216916,0,0.000628352,0.001506435,0.013404851,1.21E-05,0.424723808,0.100152117,0.01908086,0.015676763,0.000692764,0.000639015,0,0.005751132,0.022795506,0.007190408,0.000501656,2138
950,165,63.1235,5.5,8,6.1,0.5,2.7,0,0.5,7.2,6.2,0.15,0,0,0.022,0,0,0.0045,0.232405802,0.024336572,0.063822076,0.055967671,0.002489242,0.008216916,0,0.000628352,0.001506435,0.013404851,1.21E-05,0.424723808,0.100152117,0.01908086,0.015676763,0.000692764,0.000639015,0,0.005751132,0.022795506,0.007190408,0.000501656,6050
1040,137,65.449,5.2,0.99,11.73,0,1.49,0,0,7.42,5.59,0.25,1.77,0,0.08,0,0,0.031,0.312703031,0.034011624,0.008113433,0.103788097,0,0.004235374,0,0,0.002791821,0.010748035,2.86E-05,0.377087552,0.081866969,0.001989604,0.031854607,0,0.000575938,0,0,0.021859465,0.007534316,0.000816785,205.5
1040,137,65.605,5.07,1.02,7.21,0.83,1.43,0,0,9.1,8.53,0.27,0.85,0,0.061,0,0,0.024,0.230065284,0.020820817,0.007606304,0.055753596,0.004094399,0.003881044,0,0,0.00251963,0.013898606,2.03E-05,0.482024272,0.09719714,0.00326702,0.031340903,0.001335907,0.000945716,0,0,0.029065893,0.015243887,0.000932489,525.5
1040,137,65.607,5.07,1.01,7.4,0.83,1.44,0,0,10.31,7.11,0.28,0.85,0,0.067,0,0,0.026,0.221306662,0.01959652,0.007653351,0.057603784,0.004135437,0.003938355,0,0,0.002713162,0.011503019,1.97E-05,0.489666245,0.098217978,0.003095753,0.031629063,0.001289338,0.000913281,0,0,0.033012415,0.012745639,0.000967003,388.9
1040,137,65.621,5.07,0.99,7.15,0.83,1.43,0,0,8.7,8.99,0.28,0.85,0,0.064,0,0,0.025,0.232088216,0.02110543,0.00732118,0.05500079,0.004072619,0.003861497,0,0,0.002427908,0.014618524,2.04E-05,0.480648808,0.096983129,0.003238047,0.031417627,0.001365124,0.000962841,0,0,0.027783892,0.016111096,0.000962841,665.1
1040,137,65.624,5.07,1.01,7.27,0.83,1.43,0,0,9.5,8.07,0.26,0.85,0,0.061,0,0,0.025,0.22733405,0.020421897,0.00757646,0.056335458,0.004108528,0.003890524,0,0,0.002589211,0.013117103,2.01E-05,0.484527274,0.097524871,0.003183482,0.031429407,0.001322574,0.000930454,0,0,0.030366031,0.014435329,0.000897224,509.9
1040,137,65.639,5.07,1,7.18,0.83,1.43,0,0,8.9,8.76,0.25,0.85,0,0.07,0,0,0.021,0.231757934,0.02103208,0.007430495,0.055420672,0.00408456,0.003873524,0,0,0.002484774,0.014275537,2.04E-05,0.480843191,0.097003717,0.003225542,0.031318758,0.001352221,0.000949853,0,0,0.028409833,0.015652783,0.000857506,611.1
871,552,62.781,7,10,6,1.5,3,0,0,4,5.5,0.15,0,0,0.05,0.015,0,0.004,0.085898742,0.008426235,0.033115974,0.029003249,0.00184554,0.004890764,0,0,0.000194091,0.003945406,1.67E-06,0.543242409,0.144183813,0.064763804,0.036348376,0.006978362,0.001761049,0,0,0.012804635,0.0123438,0.000493752,119.2
982,276,62.781,7,10,6,1.5,3,0,0,4,5.5,0.15,0,0,0.05,0.015,0,0.004,0.147775774,0.020951728,0.045904044,0.037767713,0.003595123,0.00710645,0,0,0.000694697,0.006509065,5.41E-06,0.482157261,0.131657967,0.053909497,0.030114306,0.005604019,0.002371492,0,0,0.01230987,0.011091288,0.000488892,80.7
982,276,63.396,6.4,7.5,8,0,4.5,0,0,6,4,0.15,0,0,0.05,0,0,0.004,0.221302228,0.029280024,0.054576102,0.068231961,0,0.012811736,0,0,0.000926958,0.007313103,7.89E-06,0.422461958,0.11196014,0.021206361,0.023386341,0,0.001580486,0,0,0.018820494,0.005643726,0.000490496,69.6
1093,138,63.396,6.4,7.5,8,0,4.5,0,0,6,4,0.15,0,0,0.05,0,0,0.004,0.316636684,0.05399472,0.06002413,0.073750435,0,0.012810512,0,0,0.003271445,0.008845606,3.18E-05,0.327132451,0.087247243,0.015757027,0.017870201,0,0.00158135,0,0,0.016477106,0.004108687,0.00047064,46
1040,137,65.73,5.08,1,7.1,0.83,1.42,0,0,8.9,8.8,0.25,0.8,0,0.07,0,0,0.02,0.229763538,0.020829072,0.007391287,0.054455553,0.004064702,0.003832145,0,0,0.002460392,0.014229829,2.02E-05,0.483410543,0.09746175,0.003268393,0.031338119,0.001372327,0.000961292,0,0,0.028440984,0.015844744,0.000861848,555.5
950,165,64.5235,5.3,7.8,5.8,0.5,2.5,0,0.4,7,6,0.15,0,0,0.022,0,0,0.0045,0.271382704,0.027979017,0.064511987,0.053924972,0.002508035,0.007630641,0,0.000683606,0.001899892,0.013365829,1.33E-05,0.399530045,0.091845476,0.016226998,0.014119379,0.000672881,0.000561661,0,0.004409873,0.021699022,0.006539736,0.00050049,3690
950,200,64.5235,5.3,7.8,5.8,0.5,2.5,0,0.4,7,6,0.15,0,0,0.022,0,0,0.0045,0.271382704,0.027979017,0.064511987,0.053924972,0.002508035,0.007630641,0,0.000683606,0.001899892,0.013365829,1.33E-05,0.399530045,0.091845476,0.016226998,0.014119379,0.000672881,0.000561661,0,0.004409873,0.021699022,0.006539736,0.00050049,1990
982,276,63.131,5.75,7.5,8,0,3,0,1.5,5,5.9,0.15,0,0,0.05,0.015,0,0.004,0.209402382,0.023546586,0.052407453,0.070787588,0,0.008380796,0,0.001482086,0.001038597,0.011993142,1.14E-05,0.431769039,0.103373816,0.02316743,0.020534768,0,0.000780507,0,0.017177349,0.01541811,0.006739616,0.000489365,63.1
871,552,63.131,5.75,7.5,8,0,3,0,1.5,5,5.9,0.15,0,0,0.05,0.015,0,0.004,0.154775208,0.012238528,0.04614039,0.063040242,0,0.005732523,0,0.00048744,0.000312312,0.009147519,2.92E-06,0.483990363,0.11467762,0.026522479,0.022725664,0,0.000414198,0,0.018169486,0.016139915,0.007193239,0.000497038,86.8
1093,138,63.131,5.75,7.5,8,0,3,0,1.5,5,5.9,0.15,0,0,0.05,0.015,0,0.004,0.300945099,0.044838321,0.058327556,0.075325523,0,0.00869023,0,0.00457971,0.003223137,0.014019625,4.08E-05,0.340390347,0.082081575,0.017468857,0.016307533,0,0.000901618,0,0.014077987,0.01323517,0.005091204,0.000460609,90
1040,137,65.788,5.12,1.01,7.33,0.41,1.44,0,0,8.72,9,0.25,0.85,0,0.06,0,0,0.022,0.22569897,0.02086293,0.0073151,0.05485332,0.00197276,0.00382305,0,0,0.00240637,0.01404764,1.99E-05,0.48693165,0.09808878,0.00342528,0.0335169,0.00070245,0.00102357,0,0,0.02780364,0.01663803,0.00085632,588.8
