Repository: fanYang-X/SaTNC-A-Transformer-baed-neural-network-for-creep-rupture-life-prediction

# SaTNC: A Transformer-baed neural network for creep rupture life prediction  

By [Fan Yang](https://github.com/fanYang-X), [Wenyue Zhao](https://shi.buaa.edu.cn/09652/zh_CN/index.htm).

## Background  
With the development of material informatics, it becomes more important to introduce physical information constraints into the ML model. Here, a neural network with physical information constraints (Transformer-based) is designed for the prediction of creep rupture life, which is concerned in alloy design.

File: Creep data/creep.csv (part 3 of 7)
Temperature,Stress,Ni,Al,Co,Cr,Mo,Re,Ru,Ti,Ta,W,Hf,Nb,Si,C,Y,Ce,B,Ni_A1,Al_A1,Co_A1,Cr_A1,Mo_A1,Re_A1,Ru_A1,Ti_A1,Ta_A1,W_A1,Hf_A1,Ni_L12,Al_L12,Co_L12,Cr_L12,Mo_L12,Re_L12,Ru_L12,Ti_L12,Ta_L12,W_L12,Hf_L12,creep_life
1040,137,65.964,5.1,0.89,5.75,0.82,2.83,0,0,8.61,8.89,0.22,0.84,0,0.061,0,0,0.025,0.223149368,0.019438852,0.006422388,0.042842415,0.003780307,0.006638587,0,0,0.002209683,0.013439324,1.91E-05,0.49988659,0.10054632,0.00310982,0.02715321,0.00158207,0.00190799,0,0,0.02798838,0.01606514,0.00076727,508.9
1040,137,65.89,5.2,0.99,4.27,0.81,5.61,0,0,8.52,7.56,0.22,0.83,0,0.07,0,0,0.03,0.219314772,0.019594833,0.006927192,0.030921728,0.003261276,0.010197527,0,0,0.002077554,0.00966002,2.11E-05,0.509076637,0.104084242,0.003514835,0.020924892,0.001791608,0.003296012,0,0,0.028125517,0.01223354,0.000772717,454.3
1040,137,66.162,4.96,1,7.54,0.83,1.44,0,0,8.77,7.21,0.28,1.71,0,0.066,0,0,0.032,0.270600433,0.024489149,0.007800478,0.061584149,0.004160514,0.003993472,0,0,0.003084452,0.012726277,2.72E-05,0.448924173,0.089717566,0.002739654,0.028509529,0.001210829,0.000813335,0,0,0.027023511,0.011637416,0.000947872,333.5
1040,137,66.202,4.96,0.97,7.54,0.83,1.44,0,0,8.77,7.21,0.28,1.71,0,0.066,0,0,0.022,0.270168856,0.024404024,0.007557225,0.061477056,0.004158412,0.00398789,0,0,0.003077147,0.012692263,2.71E-05,0.449673039,0.089803544,0.002670282,0.028619789,0.001218776,0.000814559,0,0,0.027033543,0.011673297,0.000949298,232.2
1040,137,66.103,5.12,0.99,4.23,0.81,4.27,0,0,8.52,8.8,0.24,0.83,0,0.061,0,0,0.026,0.217132185,0.018787442,0.006871706,0.030213409,0.003353727,0.008167804,0,0,0.002215909,0.011879899,2.09E-05,0.514365979,0.103043275,0.003685055,0.021522659,0.001852898,0.002730951,0,0,0.028007804,0.015327895,0.000843484,460.6
1148,90,62.281,6,10,7,1.5,3,0,1,6,3,0.15,0,0,0.004,0.015,0,0.05,0.388510848,0.070417591,0.085521995,0.070176077,0.008263688,0.008844627,0,0.005613564,0.007310688,0.007996065,8.49E-05,0.239366318,0.061006637,0.014762023,0.00938991,0.000979273,0.00068063,0,0.006733371,0.012286059,0.001649485,0.000413239,47.1
871,552,62.281,6,10,7,1.5,3,0,1,6,3,0.15,0,0,0.004,0.015,0,0.05,0.16232719,0.01480785,0.066581683,0.060356209,0.00603367,0.008371068,0,0.000357599,0.000435621,0.00581586,3.25E-06,0.465279156,0.116617145,0.033075348,0.018197489,0.002916437,0.000517432,0,0.011988302,0.019158435,0.003749704,0.000490553,57.9
1093,138,62.281,6,10,7,1.5,3,0,1,6,3,0.15,0,0,0.004,0.015,0,0.05,0.314872467,0.052071848,0.080090369,0.067222604,0.007859386,0.008744182,0,0.003424486,0.004451286,0.00738968,4.37E-05,0.313002013,0.079352176,0.020195435,0.012344176,0.001384182,0.000780588,0,0.00891776,0.015148845,0.002250997,0.00045383,42.8
982,276,62.281,6,10,7,1.5,3,0,1,6,3,0.15,0,0,0.004,0.015,0,0.05,0.218932351,0.028339767,0.072283748,0.063457411,0.007104325,0.008793693,0,0.001142568,0.0014935,0.006504476,1.22E-05,0.408941749,0.103086351,0.028004681,0.016106687,0.002136903,0.000728086,0,0.011199505,0.018101525,0.003143201,0.000485391,63.7
1100,120,61.7,5.6,9,6.5,0.6,3,0,1,6.5,6,0.1,0,0,0,0,0,0,0.32449734,0.049896414,0.075483189,0.063862345,0.00328092,0.008972987,0,0.00387545,0.005323238,0.015265088,3.30E-05,0.31306124,0.075971685,0.017130826,0.011952471,0.000507946,0.000795633,0,0.008787921,0.016465551,0.004526566,0.000305667,377
1150,90,61.7,5.6,9,6.5,0.6,3,0,1,6.5,6,0.1,0,0,0,0,0,0,0.391486134,0.065812063,0.079550913,0.066400132,0.003412094,0.009060145,0,0.005893618,0.008226508,0.016343157,5.82E-05,0.246071799,0.060055995,0.013068264,0.00941382,0.000382072,0.000711078,0,0.006771158,0.013560004,0.003452795,0.000283016,435
850,500,61.7,5.6,9,6.5,0.6,3,0,1,6.5,6,0.1,0,0,0,0,0,0,0.164295858,0.012528104,0.064378933,0.057056439,0.002633275,0.007514938,0,0.000375266,0.000423377,0.011530603,3.21E-06,0.472530863,0.113336173,0.026786717,0.016981945,0.00101475,0.000389772,0,0.012291246,0.021363516,0.006989008,0.00033601,917
1050,140,61.7,5.6,9,6.5,0.6,3,0,1,6.5,6,0.1,0,0,0,0,0,0,0.273890295,0.037935421,0.072329054,0.062038724,0.003173251,0.008974125,0,0.002474465,0.003369485,0.014411248,1.91E-05,0.363667764,0.087930737,0.020286896,0.01377486,0.000620442,0.000792498,0,0.010192979,0.018415142,0.005380642,0.000318042,468
950,240,61.7,5.6,9,6.5,0.6,3,0,1,6.5,6,0.1,0,0,0,0,0,0,0.206021583,0.02186292,0.068216146,0.059938921,0.002980261,0.009117221,0,0.000951229,0.001231228,0.01323282,7.67E-06,0.431538822,0.104005757,0.024398695,0.01587333,0.000813701,0.000653426,0,0.011718524,0.02055211,0.006558922,0.000332878,953
1040,137,66.06,5.28,1.01,7.36,0.84,2.89,0,0,8.78,6.56,0.26,0.86,0,0.071,0,0,0.029,0.237387997,0.022349676,0.007695879,0.058847119,0.00415718,0.007899697,0,0,0.002115488,0.010932365,2.11E-05,0.473548531,0.099480734,0.002970542,0.029277353,0.00129718,0.001764165,0,0,0.028090433,0.01127898,0.000888568,436.5
1040,137,66.078,5.27,1.01,7.5,0.84,2.89,0,0,9.59,5.61,0.26,0.86,0,0.066,0,0,0.026,0.232236096,0.021500398,0.007790049,0.060333138,0.004188793,0.00794903,0,0,0.002253377,0.009341838,2.07E-05,0.478005719,0.099958073,0.002866228,0.029369023,0.001256429,0.001701414,0,0,0.030703979,0.009632621,0.000883427,415.4
1040,137,66.023,5.4,0.98,6.5,0.77,1.29,0,0,9.23,8.62,0.21,0.89,0,0.065,0,0,0.022,0.186449206,0.017358098,0.006464319,0.044061175,0.003440863,0.003234906,0,0,0.001870094,0.011723101,1.10E-05,0.52821449,0.107930778,0.003946122,0.034194885,0.00158135,0.001102593,0,0,0.030060162,0.017626977,0.00072539,550.3
1040,137,66.61,4.85,1.05,7.67,0.84,1.45,0,0,7.22,7.32,0.28,2.59,0,0.088,0,0,0.032,0.329715538,0.030948029,0.008489024,0.066149797,0.004281421,0.004096877,0,0,0.003404837,0.01423757,4.15E-05,0.397564798,0.079729493,0.00248313,0.024680485,0.001109598,0.000700232,0,0,0.021163166,0.010277251,0.000926461,220.3
204,759,64.53,4.15,5,10.6,0.92,0,0,3.68,4.42,6.5,0.2,0,0,0,0,0,0,0,0,0,0,0,0,0,0,0,0,0,0.634041602,0.091039599,0.011815079,0.054978823,1.91E-06,0,0,0.04549739,0.014461822,0.010915687,0,256.2
950,240,61,5.49,8,4.4,0,4.8,0,0,8.6,7.5,0.1,0.1,0,0,0.01,0,0,0.21210474,0.022457933,0.065518226,0.039911333,0,0.011669894,0,0,0.00156162,0.014208905,7.35E-06,0.445529897,0.106339906,0.018641184,0.012785901,0,0.000994528,0,0,0.02851809,0.008422409,0.000348085,3468
1150,90,61,5.49,8,4.4,0,4.8,0,0,8.6,7.5,0.1,0.1,0,0,0.01,0,0,0.365072602,0.058195066,0.072740909,0.044730806,0,0.014773853,0,0,0.009132077,0.019953763,4.09E-05,0.294049958,0.070607046,0.01318768,0.008834707,0,0.001545139,0,0,0.020954912,0.005869037,0.00031152,485
1050,140,61,5.49,8,4.4,0,4.8,0,0,8.6,7.5,0.1,0.1,0,0,0.01,0,0,0.270995402,0.036232226,0.068270802,0.041841795,0,0.013090498,0,0,0.003963675,0.016522075,1.80E-05,0.38734049,0.092562505,0.016916521,0.011371903,0,0.001386155,0,0,0.026114064,0.007561337,0.000337026,1469
850,500,61,5.49,8,4.4,0,4.8,0,0,8.6,7.5,0.1,0.1,0,0,0.01,0,0,0.174480855,0.013662766,0.063761664,0.038207464,0,0.010201615,0,0,0.000554913,0.012640723,3.14E-06,0.482570899,0.115136363,0.018971751,0.013708145,0,0.000616096,0,0,0.02952575,0.008792767,0.000354925,2568
1100,120,61,5.49,8,4.4,0,4.8,0,0,8.6,7.5,0.1,0.1,0,0,0.01,0,0,0.312398333,0.045874503,0.070264771,0.04312652,0,0.013938752,0,0,0.006077174,0.018119358,2.55E-05,0.34634896,0.082921482,0.015355469,0.010288993,0,0.001526282,0,0,0.024001149,0.00686583,0.000326712,498
1040,137,66.405,5.2,1.02,7.29,0.84,1.45,0,0,8.79,7.8,0.25,0.86,0,0.069,0,0,0.026,0.233951915,0.021872371,0.007496068,0.055945098,0.004064504,0.003890018,0,0,0.002388067,0.012504851,2.05E-05,0.48029773,0.098062102,0.003276193,0.031308033,0.001388106,0.00096049,0,0,0.027841058,0.013894214,0.000855231,430
1040,137,66.4,5.3,0,9.2,0,0,0,0,10.4,8.7,0,0,0,0,0,0,0,0.161863408,0.015398229,0,0.055409683,0,0,0,0,0.001976387,0.009652293,0,0.541058529,0.106644384,0,0.054523755,0,0,0,0,0.033734448,0.019746441,0,1827
1040,137,66.565,5.14,1,6.74,2.51,1.45,0,0,8.79,6.57,0.28,0.86,0,0.069,0,0,0.026,0,0,0,0,0,0,0,0,0,0,0,0.715735021,0.118512485,0.010557972,0.080641762,0.016275094,0.004843294,0,0,0.030219697,0.022232015,0.000976384,507.3
204,759,64.73,4.15,5,10.6,0.92,0,0,3.68,4.42,6.5,0,0,0,0,0,0,0,0,0,0,0,0,0,0,0,0,0,0,0.633322836,0.09091943,0.009978564,0.058864246,1.44E-06,0,0,0.045435332,0.014439586,0.001298567,0,697.6
1040,137,66.959,4.78,0.55,7.58,0.84,1.45,0,1.17,6.43,9.01,0.25,0.86,0,0.088,0,0,0.033,0.276956341,0.023476796,0.004247341,0.065050958,0.004508284,0.004134935,0,0.002802121,0.002143743,0.018097366,3.21E-05,0.439036425,0.086095432,0.001526303,0.025115158,0.000909796,0.000682347,0,0.012312174,0.019835947,0.012216406,0.000831985,220.5
871,552,64.046,5.75,7.5,8,0,6,0,1.5,5,2,0.15,0,0,0.05,0,0,0.004,0.170195435,0.012752649,0.049635495,0.064604631,0,0.012705557,0,0.000408135,0.00025116,0.00339066,3.14E-06,0.475090423,0.113394362,0.022295142,0.019941952,0,0.000768798,0,0.018136948,0.016104647,0.002293024,0.000494705,54.2
982,276,64.046,5.75,7.5,8,0,6,0,1.5,5,2,0.15,0,0,0.05,0,0,0.004,0.222759191,0.023904399,0.05599326,0.073816399,0,0.017747023,0,0.001189812,0.000817244,0.004370655,1.60E-05,0.42376873,0.102243946,0.019342315,0.017262432,0,0.001324652,0,0.017358334,0.015536189,0.002067896,0.000485506,103
1093,138,64.046,5.75,7.5,8,0,6,0,1.5,5,2,0.15,0,0,0.05,0,0,0.004,0.310924637,0.045261082,0.060473704,0.077308586,0,0.017557051,0,0.004013788,0.002820641,0.004898182,4.71E-05,0.335599294,0.080889526,0.014858427,0.013766807,0,0.001515874,0,0.014529511,0.013533229,0.001539709,0.000452856,52.4
1050,140,61.6,6.2,8,7,2,3,0,0,7,5,0.2,0,0,0,0,0,0,0.257906091,0.040045378,0.06200104,0.06374254,0.010116199,0.008689263,0,0,0.002516513,0.010845623,2.28E-05,0.376785293,0.098908316,0.020088541,0.017667252,0.002486583,0.001050132,0,0,0.02087206,0.005598892,0.000652932,416
950,240,61.6,6.2,8,7,2,3,0,0,7,5,0.2,0,0,0,0,0,0,0.188753562,0.023124403,0.056332493,0.05947744,0.008874637,0.00800951,0,0,0.000847398,0.009126374,7.09E-06,0.445689912,0.115825278,0.025269918,0.021196405,0.003482404,0.000905939,0,0,0.022545676,0.006932683,0.00066821,837
1150,90,61.6,6.2,8,7,2,3,0,0,7,5,0.2,0,0,0,0,0,0,0.359898716,0.066322489,0.068165282,0.068647058,0.011014604,0.008810479,0,0,0.006642487,0.012652642,7.23E-05,0.274790402,0.07263065,0.0139223,0.01276476,0.001595098,0.000934783,0,0,0.016746538,0.003790843,0.000604626,387
850,500,61.6,6.2,8,7,2,3,0,0,7,5,0.2,0,0,0,0,0,0,0.128202193,0.011515852,0.04527213,0.046936803,0.005295102,0.004451569,0,0,0.00027869,0.006877661,2.49E-06,0.503620214,0.127433854,0.031394752,0.024873802,0.004289336,0.000507185,0,0,0.023113145,0.008643882,0.000673832,805
1100,120,61.6,6.2,8,7,2,3,0,0,7,5,0.2,0,0,0,0,0,0,0.303581495,0.051732568,0.06489119,0.065954723,0.010567562,0.008716805,0,0,0.004160293,0.011693656,4.17E-05,0.331108268,0.087216639,0.017193467,0.015451145,0.002039092,0.001024332,0,0,0.019232559,0.004753094,0.000636618,319
1040,137,67.237,4.96,0,7.54,0.83,1.44,0,0,8.77,7.21,0.21,1.71,0,0.07,0,0,0.023,0.257036622,0.021890126,0,0.057903263,0.004000263,0.00383149,0,0,0.00279372,0.011616561,1.80E-05,0.47342099,0.092252585,0,0.032141637,0.001371547,0.000967774,0,0,0.027302766,0.012734882,0.00071141,323.3
982,248,66.8,5.4,5,7.9,2,0,0,0,5.9,6.9,0.1,0,0,0,0,0,0,0,0,0,0,0,0,0,0,0,0,0,0.682923715,0.120080999,0.050908238,0.091162642,0.012506874,0,0,0,0.019566604,0.022515544,0.000335384,107.5
1148,90,65.081,6.2,7.5,5,1.5,3,0,0,6.5,5,0.15,0,0,0.004,0.015,0,0.05,0,0,0,0,0,0,0,0,0,0,0,0.669129338,0.13850776,0.07670961,0.057964637,0.009422678,0.009713504,0,0,0.021650218,0.016393322,0.000504762,46.3
982,276,63.081,6.2,7.5,7,1.5,3,0,0,6.5,5,0.15,0,0,0.004,0.015,0,0.05,0,0,0,0,0,0,0,0,0,0,0,0.646877219,0.138142475,0.07650961,0.080935738,0.009401781,0.009684321,0,0,0.021593239,0.016350343,0.000505273,80.4
1148,90,63.081,6.2,7.5,7,1.5,3,0,0,6.5,5,0.15,0,0,0.004,0.015,0,0.05,0.37456321,0.067243652,0.063403071,0.067919254,0.008119391,0.008721955,0,0,0.006256922,0.012367768,5.48E-05,0.272316984,0.070896966,0.013106311,0.013016301,0.001275801,0.000962721,0,0,0.01534092,0.003983943,0.000450052,74.3
871,552,63.081,6.2,7.5,7,1.5,3,0,0,6.5,5,0.15,0,0,0.004,0.015,0,0.05,0,0,0,0,0,0,0,0,0,0,0,0.646204536,0.138143079,0.075133105,0.07869426,0.008924047,0.007420822,0,0,0.021594668,0.015311319,0.000508283,114.3
1093,138,63.081,6.2,7.5,7,1.5,3,0,0,6.5,5,0.15,0,0,0.004,0.015,0,0.05,0.310754598,0.051015396,0.059791347,0.064634679,0.007689307,0.008594844,0,0,0.003730815,0.011202793,3.10E-05,0.336125028,0.087124402,0.016715532,0.016305365,0.001708227,0.001090563,0,0,0.017864001,0.005143983,0.000477724,98.4
982,276,65.081,6.2,7.5,5,1.5,3,0,0,6.5,5,0.15,0,0,0.004,0.015,0,0.05,0.217913296,0.026839613,0.051290039,0.039974735,0.005956751,0.008345938,0,0,0.001340539,0.008691883,1.08E-05,0.451214849,0.111668351,0.025419294,0.017993073,0.003466849,0.00136883,0,0,0.020314966,0.007701266,0.000498919,48.7
982,276,63.546,5.75,7.5,8,0,4.5,0,1.5,5,4,0.15,0,0,0.05,0,0,0.004,0.215512916,0.023657036,0.054198313,0.072302036,0,0.01286563,0,0.001323144,0.000918418,0.00836694,1.17E-05,0.428011039,0.102917452,0.021186915,0.01875493,0,0.00106666,0,0.017285987,0.015493998,0.004315402,0.000487616,67.1
1148,90,63.546,5.75,7.5,8,0,4.5,0,1.5,5,4,0.15,0,0,0.05,0,0,0.004,0.377223064,0.062017998,0.063372535,0.079639348,0,0.013229929,0,0.007316973,0.005170744,0.010459004,8.04E-05,0.266432616,0.064555738,0.01221531,0.011742262,0,0.001125396,0,0.011292104,0.01124251,0.002464425,0.000419639,82.9
1093,138,63.546,5.75,7.5,8,0,4.5,0,1.5,5,4,0.15,0,0,0.05,0,0,0.004,0.305177995,0.044913572,0.059461585,0.076424806,0,0.013118499,0,0.004267899,0.003003527,0.00966083,4.13E-05,0.33847516,0.081658348,0.016129387,0.014963116,0,0.001238861,0,0.014338846,0.0134097,0.003261688,0.000454894,70.1
871,552,63.546,5.75,7.5,8,0,4.5,0,1.5,5,4,0.15,0,0,0.05,0,0,0.004,0.16317291,0.012521215,0.048441433,0.064973469,0,0.009338218,0,0.000439877,0.000277978,0.006298791,3.05E-06,0.478906377,0.114052782,0.02424851,0.02114877,0,0.000603669,0,0.018171121,0.016136281,0.004517345,0.000495144,66.7
1148,90,63.496,5.8,7.5,8,1.5,3,0,1.5,5,4,0.15,0,0,0.05,0,0,0.004,0.377755986,0.063047642,0.062723489,0.079404871,0.008315756,0.00877705,0,0.007580179,0.005211373,0.010472616,7.48E-05,0.262126947,0.063978138,0.012481518,0.011517345,0.000922744,0.000745727,0,0.010933569,0.011118118,0.002384068,0.000418059,90.4
1093,138,63.496,5.8,7.5,8,1.5,3,0,1.5,5,4,0.15,0,0,0.05,0,0,0.004,0.305311322,0.045860877,0.058473268,0.076105672,0.007992525,0.008683686,0,0.004489949,0.00304007,0.009671059,4.16E-05,0.334573862,0.081166163,0.016734697,0.01481818,0.001244055,0.000835774,0,0.014025636,0.013290731,0.003184588,0.000456314,184.5
982,276,63.896,6.4,7.5,8,0,6,0,0,6,2,0.15,0,0,0.05,0,0,0.004,0.234377149,0.030748091,0.056656243,0.070005374,0,0.017229355,0,0,0.000856297,0.003793354,8.27E-06,0.412272076,0.110018961,0.018868099,0.021301369,0,0.001893846,0,0,0.018821193,0.002661938,0.000486654,64.7
1093,138,63.896,6.4,7.5,8,0,6,0,0,6,2,0.15,0,0,0.05,0,0,0.004,0.330413828,0.05611887,0.061508168,0.075236348,0,0.017226015,0,0,0.003168885,0.004544993,3.29E-05,0.316234035,0.084648915,0.014017802,0.016068747,0,0.001892833,0,0,0.016511463,0.001910903,0.000465303,35.4
871,552,63.496,5.8,7.5,8,1.5,3,0,1.5,5,4,0.15,0,0,0.05,0,0,0.004,0.15694249,0.012750691,0.044941978,0.062013786,0.005310573,0.005662051,0,0.000472576,0.000289453,0.006970496,2.95E-06,0.480719124,0.114276327,0.026816735,0.021597416,0.002181003,0.000418368,0,0.018044714,0.016035173,0.005267328,0.000493812,94.5
871,552,63.896,6.4,7.5,8,0,6,0,0,6,2,0.15,0,0,0.05,0,0,0.004,0.164629079,0.015419837,0.048494663,0.058349242,0,0.011845403,0,0,0.000223214,0.002675547,3.02E-06,0.480809221,0.125341859,0.023400865,0.026229914,0,0.001237709,0,0,0.019449716,0.003087472,0.000496444,62.2
982,276,63.496,5.8,7.5,8,1.5,3,0,1.5,5,4,0.15,0,0,0.05,0,0,0.004,0.215910376,0.0247464,0.052756968,0.072208424,0.0074632,0.00875944,0,0.001437648,0.000950576,0.008551256,1.18E-05,0.423971328,0.10228284,0.022448184,0.018713904,0.001779096,0.000759,0,0.017074464,0.015380376,0.004305048,0.00048576,68.5
1040,137,67.499,5.03,1.2,7.22,0.83,1.44,0,0.38,8.72,6.93,0.21,0.43,0,0.078,0,0,0.033,0.256182685,0.023033,0.009246635,0.058841885,0.004179375,0.00400477,0,0.00082473,0.00278625,0.01237838,2.23E-05,0.4610676,0.09230151,0.003349905,0.027069495,0.001175295,0.00077934,0,0.00408525,0.0270255,0.010942185,0.000710205,610.1
1040,137,67.275,5.34,1.01,7.19,0.84,1.46,0,0,7.25,8.41,0.26,0.87,0,0.07,0,0,0.025,0.24572625,0.024230822,0.007130046,0.054096966,0.003917452,0.003818276,0,0,0.002008314,0.013250622,2.13E-05,0.472041052,0.097942028,0.003448572,0.031269636,0.00148534,0.001020364,0,0,0.022725702,0.014989018,0.000878288,351.2
1040,137,67.453,5.21,1,6.15,4.21,1.46,0,0,7.25,6.09,0.21,0.87,0,0.061,0,0,0.036,0.288055417,0.0272015,0.007767115,0.052867832,0.021214348,0.004107609,0,0,0.002037208,0.011642375,2.07E-05,0.431474621,0.091976148,0.002708967,0.020132947,0.005868453,0.000731363,0,0,0.02268979,0.008805605,0.000707959,477.5
1148,90,64.781,6,7.5,7,1.5,3,0,1,6,3,0.15,0,0,0.004,0.015,0,0.05,0.373950372,0.062779814,0.062400352,0.068056137,0.008095181,0.008673408,0,0.004914931,0.005836481,0.007553093,6.63E-05,0.279036149,0.068631614,0.012805296,0.011504882,0.001141342,0.000851035,0,0.007428662,0.013759728,0.002091797,0.000429494,52.2
982,276,64.781,6,7.5,7,1.5,3,0,1,6,3,0.15,0,0,0.004,0.015,0,0.05,0.219100812,0.025866148,0.05335876,0.061322296,0.00705824,0.008654016,0,0.001031884,0.001143128,0.006053208,1.15E-05,0.43388396,0.105546172,0.02185138,0.018233112,0.002182056,0.00086296,0,0.01131094,0.018455016,0.003587448,0.000486956,51.4
871,552,64.781,6,7.5,7,1.5,3,0,1,6,3,0.15,0,0,0.004,0.015,0,0.05,0.164923054,0.013801321,0.048723951,0.05693121,0.005849305,0.007678542,0,0.000334246,0.000334246,0.00527501,3.04E-06,0.487519324,0.117613709,0.02550692,0.020829731,0.002811841,0.000601057,0,0.012007321,0.019261456,0.004221216,0.000490518,53.8
871,552,63.796,6,7.5,8,1.5,3,0,1,6,3,0.15,0,0,0.05,0,0,0.004,0.158505123,0.013782534,0.047149671,0.062566001,0.005365194,0.0061013,0,0.000314191,0.000311199,0.005128802,2.99E-06,0.48169757,0.117458646,0.025006794,0.022075294,0.002315063,0.000465752,0,0.012013672,0.019260232,0.004150676,0.00049315,75.7
982,276,63.796,6,7.5,8,1.5,3,0,1,6,3,0.15,0,0,0.05,0,0,0.004,0.21821935,0.026470219,0.054247756,0.071649694,0.007362054,0.008716767,0,0.00098345,0.001074291,0.00622457,1.18E-05,0.423860772,0.104774777,0.020861779,0.019155566,0.001863523,0.000792602,0,0.0113445,0.018496073,0.003406375,0.000484032,60.1
1148,90,63.796,6,7.5,8,1.5,3,0,1,6,3,0.15,0,0,0.05,0,0,0.004,0.373240507,0.064181634,0.063044642,0.078593769,0.008235506,0.008721032,0,0.004978179,0.005857043,0.007676229,6.76E-05,0.2688466,0.06706134,0.012067187,0.012209789,0.000994358,0.000786236,0,0.007349769,0.013712888,0.001957883,0.000427805,66.4
1093,138,63.796,6,7.5,8,1.5,3,0,1,6,3,0.15,0,0,0.05,0,0,0.004,0.306066331,0.047795295,0.059419775,0.075517604,0.007919177,0.008645707,0,0.0030151,0.003445828,0.007088857,3.63E-05,0.336018236,0.083447744,0.015691851,0.015287769,0.001308456,0.000861079,0,0.009308318,0.016124796,0.002544755,0.000461808,100.3
1093,138,64.396,6.4,7.5,8,3,4.5,0,0,6,0,0.15,0,0,0.05,0,0,0.004,0.342617605,0.05843922,0.061284768,0.076122673,0.015630553,0.012899055,0,0,0.003221913,0,3.42E-05,0.30111723,0.08060391,0.013317953,0.014070015,0.00269883,0.001267763,0,0,0.016214468,0,0.000459833,44.1
982,276,64.396,6.4,7.5,8,3,4.5,0,0,6,0,0.15,0,0,0.05,0,0,0.004,0.243248156,0.032904553,0.054525475,0.069419698,0.013257308,0.011986994,0,0,0.000933553,0,8.53E-06,0.400092121,0.106139788,0.019612415,0.019794962,0.004512339,0.001323467,0,0,0.018505722,0,0.000484891,161.8
871,552,64.396,6.4,7.5,8,3,4.5,0,0,6,0,0.15,0,0,0.05,0,0,0.004,0.157601541,0.015628604,0.041772785,0.052226522,0.007111577,0.006467881,0,0,0.000278279,0,2.81E-06,0.481658574,0.12341005,0.027289574,0.026734043,0.006234286,0.000864158,0,0,0.01916237,0,0.000486946,101.9
1040,137,67.7,5.2,0,6.6,0,0,0,0,7.7,12.8,0,0,0,0,0,0,0,0.129246114,0.011306258,0,0.028161776,0,0,0,0,0.001271706,0.010654147,0,0.598362221,0.110261275,0,0.051906456,0,0,0,0,0.025572226,0.033257822,0,1920
1093,138,64.046,6.2,7.5,6,1.5,3,0,0,6.5,5,0.15,0,0,0.004,0.05,0,0.05,0,0,0,0,0,0,0,0,0,0,0,0.657984835,0.1383303,0.076607317,0.069462997,0.009411752,0.009697601,0,0,0.021626445,0.01637134,0.000507354,43.1
982,276,64.046,6.2,7.5,6,1.5,3,0,0,6.5,5,0.15,0,0,0.004,0.05,0,0.05,0,0,0,0,0,0,0,0,0,0,0,0.657987411,0.138326493,0.076607931,0.069466263,0.009413703,0.009701055,0,0,0.021626958,0.01637226,0.000504215,70.3
871,552,64.046,6.2,7.5,6,1.5,3,0,0,6.5,5,0.15,0,0,0.004,0.05,0,0.05,0.157264434,0.013970523,0.047253324,0.045318112,0.005099853,0.007942907,0,0,0.000355738,0.007382265,2.85E-06,0.500533459,0.124356227,0.028932323,0.023570788,0.004163745,0.000991028,0,0,0.021267895,0.008648326,0.000506209,64.2
1148,90,64.046,6.2,7.5,6,1.5,3,0,0,6.5,5,0.15,0,0,0.004,0.05,0,0.05,0.374037005,0.065625325,0.062521826,0.057385001,0.007937109,0.008644612,0,0,0.006224834,0.012104834,5.95E-05,0.283947693,0.072703033,0.01408568,0.012078653,0.001475874,0.001054196,0,0,0.015399371,0.004265439,0.000450061,96.9
1093,138,63.781,6.5,7.5,5,1.5,5.5,0,0,7,3,0.15,0,0,0.004,0.015,0,0.05,0.269520834,0.043860849,0.057045437,0.044195597,0.007159133,0.015384995,0,0,0.002860975,0.006284326,2.68E-05,0.388526849,0.101853133,0.01993212,0.013969094,0.002297731,0.002480442,0,0,0.020541157,0.003587782,0.000481693,153.7
982,276,63.781,6.5,7.5,5,1.5,5.5,0,0,7,3,0.15,0,0,0.004,0.015,0,0.05,0,0,0,0,0,0,0,0,0,0,0,0.657676616,0.145708742,0.076090201,0.05701156,0.008939597,0.015797129,0,0,0.023395526,0.009460594,0.000510036,158.7
1148,90,63.781,6.5,7.5,5,1.5,5.5,0,0,7,3,0.15,0,0,0.004,0.015,0,0.05,0,0,0,0,0,0,0,0,0,0,0,0.658049181,0.145711117,0.076978412,0.058164678,0.009457188,0.017864459,0,0,0.02339812,0.009870464,0.000511112,220.1
871,552,63.781,6.5,7.5,5,1.5,5.5,0,0,7,3,0.15,0,0,0.004,0.015,0,0.05,0.127553194,0.011606593,0.042004484,0.031765532,0.003423692,0.009194863,0,0,0.000273069,0.003643984,2.29E-06,0.529154148,0.134103174,0.03094631,0.021168266,0.004146671,0.001417217,0,0,0.023125374,0.005278944,0.0005024,257.2
1093,138,64.896,6.5,7.5,5,0.5,3,0,1,8,3,0.5,0,0,0.004,0.05,0,0.05,0.210795537,0.032810073,0.050989543,0.040881515,0.002261288,0.008064309,0,0.001933151,0.003028128,0.005831555,7.49E-05,0.449468938,0.110807159,0.024877571,0.016443515,0.000842762,0.001543992,0,0.010518446,0.023327146,0.00389858,0.001595458,42.3
982,276,64.896,6.5,7.5,5,0.5,3,0,1,8,3,0.5,0,0,0.004,0.05,0,0.05,0.146934384,0.017586409,0.047323673,0.039116682,0.00206315,0.00838138,0,0.000651945,0.001006087,0.005196777,2.68E-05,0.513331151,0.12602973,0.028544007,0.018212262,0.001046345,0.001221956,0,0.011795165,0.025353752,0.004529285,0.001646347,55.5
1148,90,64.896,6.5,7.5,5,0.5,3,0,1,8,3,0.5,0,0,0.004,0.05,0,0.05,0.260346691,0.044591368,0.054088151,0.042624603,0.002384862,0.008037709,0,0.003169861,0.004931843,0.006331189,0.000123723,0.399919841,0.099026733,0.021782326,0.014706941,0.000722446,0.0015653,0,0.00928286,0.021426837,0.00339435,0.001542365,55.5
871,448,64.53,4.15,5,10.6,0.92,0,0,3.68,4.42,6.5,0.2,0,0,0,0,0,0,0.217383754,0.01102192,0.03754932,0.104318536,0.005168493,0,0,0.00220832,0.000555032,0.015414942,1.57E-05,0.432251568,0.080021939,0.011763171,0.014005488,0.000287784,0,0,0.04328751,0.013903565,0.003375467,0.000647514,502.3
871,448,64.53,4.15,5,10.6,0.92,0,0,3.68,4.42,6.5,0.2,0,0,0,0,0,0,0.217383754,0.01102192,0.03754932,0.104318536,0.005168493,0,0,0.00220832,0.000555032,0.015414942,1.57E-05,0.432251568,0.080021939,0.011763171,0.014005488,0.000287784,0,0,0.04328751,0.013903565,0.003375467,0.000647514,89.2
982,220,64.53,4.15,5,10.6,0.92,0,0,3.68,4.42,6.5,0.2,0,0,0,0,0,0,0.263889698,0.01983791,0.039124384,0.10622036,0.005362715,0,0,0.00604282,0.001608355,0.017406996,4.14E-05,0.386949497,0.071206923,0.011095849,0.014452168,0.000313473,0,0,0.03945431,0.012852377,0.003523864,0.000621541,276.7
982,220,64.53,4.15,5,10.6,0.92,0,0,3.68,4.42,6.5,0.2,0,0,0,0,0,0,0.263889698,0.01983791,0.039124384,0.10622036,0.005362715,0,0,0.00604282,0.001608355,0.017406996,4.14E-05,0.386949497,0.071206923,0.011095849,0.014452168,0.000313473,0,0,0.03945431,0.012852377,0.003523864,0.000621541,114.5
1093,138,64.281,6.5,7.5,5,1.5,4.5,0,0.5,7,3,0.15,0,0,0.004,0.015,0,0.05,0.246993548,0.0392578,0.054403046,0.043142256,0.007020948,0.01241373,0,0.001078556,0.002752178,0.006153144,2.48E-05,0.410796544,0.105264744,0.021944824,0.01454578,0.002358775,0.002088866,0,0.005186958,0.020454454,0.003637912,0.000481143,100.6
1148,90,64.281,6.5,7.5,5,1.5,4.5,0,0.5,7,3,0.15,0,0,0.004,0.015,0,0.05,0.303731683,0.053366808,0.057972842,0.045285266,0.007489126,0.012499978,0,0.001821679,0.00470477,0.006763416,4.44E-05,0.35405945,0.091157853,0.018379416,0.01240484,0.001893637,0.001994901,0,0.004440426,0.018500933,0.003027794,0.000460751,246.3
871,552,64.281,6.5,7.5,5,1.5,4.5,0,0.5,7,3,0.15,0,0,0.004,0.015,0,0.05,0.117719116,0.010303078,0.040598853,0.03240278,0.003682922,0.007829732,0,0.000117056,0.000270963,0.0038455,2.17E-06,0.538831986,0.134223704,0.032258098,0.020573822,0.003958566,0.001079609,0,0.00614841,0.022932116,0.00516834,0.000505349,147.4
982,276,64.281,6.5,7.5,5,1.5,4.5,0,0.5,7,3,0.15,0,0,0.004,0.015,0,0.05,0.169528164,0.020602245,0.048555312,0.039473285,0.005876429,0.011810262,0,0.000338386,0.000848985,0.005087869,9.06E-06,0.488087417,0.123922062,0.027378292,0.017670368,0.003261473,0.001808066,0,0.005924893,0.022357431,0.004506257,0.000493741,115.5
1148,90,64.2945,6.5,7.5,8,1.5,3,0,0,6,3,0.15,0,0,0.05,0.0015,0,0.004,0.386410034,0.072531542,0.062479344,0.076851288,0.007992785,0.008570426,0,0,0.005675945,0.007302128,5.65E-05,0.258354974,0.06913059,0.012358437,0.013627401,0.00120198,0.000904276,0,0,0.013820908,0.002292321,0.000439113,39.2
871,552,64.2945,6.5,7.5,8,1.5,3,0,0,6,3,0.15,0,0,0.05,0.0015,0,0.004,0.152874157,0.014975451,0.044027712,0.057322477,0.00457283,0.006267735,0,0,0.000267317,0.004069478,2.84E-06,0.49065135,0.12668558,0.028667982,0.028815864,0.003584378,0.000788704,0,0,0.019231702,0.005274458,0.00049294,55.6
1093,138,64.2945,6.5,7.5,8,1.5,3,0,0,6,3,0.15,0,0,0.05,0.0015,0,0.004,0.321002774,0.055334993,0.0587477,0.073071457,0.007546409,0.008427625,0,0,0.003327256,0.006574402,3.20E-05,0.323760779,0.08632751,0.016088563,0.017402486,0.001649392,0.001043683,0,0,0.01617243,0.003019226,0.00046593,31.6
982,276,64.2945,6.5,7.5,8,1.5,3,0,0,6,3,0.15,0,0,0.05,0.0015,0,0.004,0.223705128,0.030511165,0.052213518,0.066946176,0.006563196,0.008366792,0,0,0.00099849,0.00535159,7.89E-06,0.421062397,0.111152531,0.022627609,0.023529566,0.002633229,0.001107772,0,0,0.01849919,0.004243433,0.000484272,53.5
315,448,64.73,4.15,5,10.6,0.92,0,0,3.68,4.42,6.5,0,0,0,0,0,0,0,0.13255104,0.000202395,0.016708395,0.04416927,3.54E-05,0,0,7.86E-06,0,0.00282567,0,0.506171845,0.090719856,0.004644966,0.019281375,6.81E-06,0,0,0.045428036,0.014438896,0.000395026,0,277.1
760,759,64.73,4.15,5,10.6,0.92,0,0,3.68,4.42,6.5,0,0,0,0,0,0,0,0.193855339,0.006144756,0.0347142,0.098179703,0.004473047,0,0,0.000807876,0.000178362,0.011380214,0,0.454455728,0.08477668,0.010869606,0.012968564,0.000249876,0,0,0.044627854,0.014261673,0.002473772,0,697.6
982,220,64.73,4.15,5,10.6,0.92,0,0,3.68,4.42,6.5,0,0,0,0,0,0,0,0.26926111,0.020347011,0.039346877,0.106508329,0.005365271,0,0,0.006157709,0.001659458,0.017498896,0,0.382713557,0.070570953,0.010805326,0.014003148,0.0003043,0,0,0.03927608,0.012780608,0.003400688,0,304.6
982,220,64.73,4.15,5,10.6,0.92,0,0,3.68,4.42,6.5,0,0,0,0,0,0,0,0.26926111,0.020347011,0.039346877,0.106508329,0.005365271,0,0,0.006157709,0.001659458,0.017498896,0,0.382713557,0.070570953,0.010805326,0.014003148,0.0003043,0,0,0.03927608,0.012780608,0.003400688,0,173.5
871,448,64.73,4.15,5,10.6,0.92,0,0,3.68,4.42,6.5,0,0,0,0,0,0,0,0.22275693,0.011387718,0.037988496,0.105190884,0.005230242,0,0,0.00226791,0.000578016,0.015999804,0,0.428334183,0.079529373,0.011517392,0.01363683,0.00027903,0,0,0.043166473,0.013862428,0.003348355,0,339.8
982,276,65.146,5.9,7.5,8,3.65,3.1,0,1.5,5,0,0.15,0,0,0.05,0,0,0.004,0.231626538,0.027321048,0.052595698,0.072333526,0.017666676,0.008684809,0,0.00144403,0.000891173,0,1.24E-05,0.412095124,0.099424153,0.020979516,0.01641442,0.00409628,0.000697364,0,0.01671329,0.015125176,0,0.000474676,56.3
871,552,65.146,5.9,7.5,8,3.65,3.1,0,1.5,5,0,0.15,0,0,0.05,0,0,0.004,0.160935615,0.013881177,0.041871611,0.056465902,0.010153931,0.004604925,0,0.000493694,0.000297371,0,2.89E-06,0.476805046,0.112866601,0.026861398,0.020817753,0.005190903,0.000372229,0,0.017663958,0.015721599,0,0.000480514,56.3
1148,90,65.146,5.9,7.5,8,3.65,3.1,0,1.5,5,0,0.15,0,0,0.05,0,0,0.004,0.390562355,0.065085205,0.062509915,0.079386697,0.0200272,0.008978372,0,0.00745109,0.004952483,0,8.31E-05,0.253375672,0.061660895,0.011258654,0.009796726,0.002025042,0.000671404,0,0.01070998,0.011063731,0,0.000407896,30
1093,138,65.146,5.9,7.5,8,3.65,3.1,0,1.5,5,0,0.15,0,0,0.05,0,0,0.004,0.320462455,0.048376068,0.058588614,0.076553631,0.019297557,0.00889619,0,0.004429213,0.002848507,0,4.32E-05,0.323476039,0.078369592,0.01517841,0.012627184,0.002758455,0.000755236,0,0.013732408,0.013170586,0,0.00044209,55.2
1093,138,64.781,6.5,7.5,5,1.5,3,0,0.5,8,3,0.15,0,0,0.004,0.015,0,0.05,0.240115964,0.038250757,0.053773615,0.042413669,0.006992892,0.00820574,0,0.001140798,0.003298307,0.006060239,2.40E-05,0.420409717,0.105754625,0.022303587,0.015070964,0.002350902,0.001421336,0,0.005103617,0.0231312,0.003694275,0.000479776,47.6
1148,90,64.781,6.5,7.5,5,1.5,3,0,0.5,8,3,0.15,0,0,0.004,0.015,0,0.05,0.293561382,0.051268079,0.05704014,0.044387288,0.007408985,0.008241722,0,0.001846298,0.00542469,0.006623832,4.28E-05,0.366962657,0.09273786,0.019031887,0.013098509,0.001934114,0.001388998,0,0.004397619,0.021002691,0.003129176,0.000461252,121.4
982,276,64.781,6.5,7.5,5,1.5,3,0,0.5,8,3,0.15,0,0,0.004,0.015,0,0.05,0.168360923,0.020957418,0.04925443,0.03987606,0.00623026,0.00839496,0,0.000389766,0.001088347,0.005261841,8.99E-06,0.492163524,0.123049633,0.026823896,0.017609527,0.003115801,0.001232317,0,0.005853505,0.025339514,0.004495156,0.000497128,83.6
871,552,64.781,6.5,7.5,5,1.5,3,0,0.5,8,3,0.15,0,0,0.004,0.015,0,0.05,0.122788099,0.010937268,0.044757487,0.03639574,0.004833447,0.007156283,0,0.000129819,0.000326866,0.004490353,2.32E-06,0.537256494,0.133066152,0.030080876,0.019365469,0.003802979,0.000800226,0,0.006112202,0.02610261,0.005029992,0.000502999,103.9
760,759,67.96,4.4,2.52,10.1,0.92,0,0,3.18,4.42,6.5,0,0,0,0,0,0,0,0.216596622,0.007322053,0.019142504,0.097812253,0.005024232,0,0,0.000734726,0.00015847,0.013369139,0,0.467038184,0.088955415,0.006097802,0.016761006,0.000330642,0,0,0.038475284,0.014262116,0.003929553,0,368
871,448,67.96,4.4,2.52,10.1,0.92,0,0,3.18,4.42,6.5,0,0,0,0,0,0,0,0.240044825,0.012450874,0.019077191,0.097500402,0.00529791,0,0,0.002051564,0.000495205,0.016098099,0,0.443587054,0.083823938,0.006166917,0.017177534,0.000364188,0,0,0.037159316,0.013924121,0.004770863,0,240.5
982,220,67.96,4.4,2.52,10.1,0.92,0,0,3.18,4.42,6.5,0,0,0,0,0,0,0,0.283409056,0.021101626,0.019508201,0.097761563,0.005275406,0,0,0.005306915,0.001363864,0.01639337,0,0.400224659,0.075174095,0.005740747,0.016919808,0.000384916,0,0,0.033905601,0.01305965,0.004476023,0,224.8
1050,140,63.9,5.47,6.4,1.8,0,7.2,0,0,9.5,5.2,0.2,0.3,0,0,0.03,0,0,0.267747292,0.032714884,0.05153605,0.01613929,0,0.016795749,0,0,0.003918741,0.011387966,4.00E-05,0.432463736,0.097163095,0.015213835,0.005915507,0,0.002532687,0,0,0.029713322,0.006688892,0.000678925,1648
1150,90,63.9,5.47,6.4,1.8,0,7.2,0,0,9.5,5.2,0.2,0.3,0,0,0.03,0,0,0.345611962,0.049698312,0.05627633,0.017462951,0,0.021350427,0,0,0.008086973,0.012936088,8.70E-05,0.355483074,0.080176995,0.013199306,0.004710551,0,0.003211961,0,0,0.025549248,0.005179165,0.000629701,590
1100,120,63.9,5.47,6.4,1.8,0,7.2,0,0,9.5,5.2,0.2,0.3,0,0,0.03,0,0,0.301596004,0.040129953,0.05359334,0.016738385,0,0.018802083,0,0,0.005639279,0.012072633,5.83E-05,0.399035559,0.089743946,0.01447483,0.005374805,0,0.002916815,0,0,0.027993775,0.006013882,0.000660926,583
950,240,63.9,5.47,6.4,1.8,0,7.2,0,0,9.5,5.2,0.2,0.3,0,0,0.03,0,0,0.222155112,0.022335783,0.049033527,0.01524341,0,0.013883229,0,0,0.001856011,0.010496177,2.01E-05,0.477282766,0.107544802,0.015387638,0.006720739,0,0.001732082,0,0,0.031774306,0.00757705,0.000700618,3764
850,500,63.9,5.47,6.4,1.8,0,7.2,0,0,9.5,5.2,0.2,0.3,0,0,0.03,0,0,0.196451222,0.0157186,0.048257919,0.014610524,0,0.011840333,0,0,0.000845951,0.010142474,8.94E-06,0.502328142,0.114157134,0.014244121,0.007302409,0,0.00108209,0,0,0.032789381,0.007948941,0.000707782,2721
1040,137,68.901,5.62,1.02,7.23,0.86,1.48,0,0,5.74,7.9,0.26,0.88,0,0.081,0,0,0.028,0.259426778,0.027675183,0.006827699,0.053005761,0.00378744,0.003735911,0,0,0.001571659,0.012017486,2.58E-05,0.46293296,0.09866955,0.003671513,0.031337409,0.001649337,0.00108692,0,0,0.017668763,0.014047804,0.000859425,311.1
982,276,65.281,6.5,7.5,5,1.5,3,0,0.5,7.5,3,0.15,0,0,0.004,0.015,0,0.05,0.175197325,0.021732557,0.048607629,0.039381082,0.006029683,0.008317965,0,0.000409933,0.001086016,0.005154752,9.18E-06,0.488139523,0.121783277,0.027207936,0.017907264,0.003282998,0.001284048,0,0.00580945,0.023605661,0.004567046,0.000492797,65.4
1093,138,65.281,6.5,7.5,5,1.5,3,0,0.5,7.5,3,0.15,0,0,0.004,0.015,0,0.05,0.250769915,0.039828696,0.053675166,0.042359727,0.006908807,0.008174323,0,0.001191316,0.003256538,0.006030779,2.47E-05,0.41256866,0.103684392,0.022141673,0.014929612,0.002409898,0.001422428,0,0.005031397,0.021436337,0.003691258,0.000476102,64.8
1093,138,65.281,6.5,7.5,5,1.5,3.5,0,0.5,7,3,0.15,0,0,0.004,0.015,0,0.05,0.257031866,0.040788082,0.053870416,0.042602851,0.006888542,0.009553851,0,0.0011916,0.003056896,0.006050632,2.53E-05,0.406334828,0.102732903,0.021947615,0.014687708,0.002425759,0.00164419,0,0.005030989,0.019990798,0.00367048,0.000474731,68
871,552,65.281,6.5,7.5,5,1.5,3,0,0.5,7.5,3,0.15,0,0,0.004,0.015,0,0.05,0.128520583,0.011288745,0.044568736,0.03646143,0.004821011,0.007740309,0,0.000133454,0.000319335,0.004454014,2.38E-06,0.534563681,0.13222643,0.030603054,0.019931803,0.004118329,0.000902544,0,0.006090273,0.024368677,0.005142223,0.00050057,76.5
871,552,65.281,6.5,7.5,5,1.5,3.5,0,0.5,7,3,0.15,0,0,0.004,0.015,0,0.05,0.128741091,0.01119938,0.043107493,0.035097512,0.004378068,0.008193578,0,0.000129459,0.000298933,0.004229779,2.35E-06,0.534166033,0.132318653,0.031487107,0.020513638,0.0042544,0.001046537,0,0.006089631,0.0227508,0.005232684,0.000500518,84.3
1148,90,65.281,6.5,7.5,5,1.5,3.5,0,0.5,7,3,0.15,0,0,0.004,0.015,0,0.05,0.315158341,0.055010225,0.057608182,0.044905381,0.007391086,0.009646677,0,0.001948468,0.005075078,0.006691249,4.53E-05,0.348209476,0.088509655,0.018207388,0.012383209,0.001921532,0.001549142,0,0.004270072,0.017974024,0.003033737,0.000456798,113.3
1148,90,65.281,6.5,7.5,5,1.5,3,0,0.5,7.5,3,0.15,0,0,0.004,0.015,0,0.05,0.306833465,0.053457671,0.057218488,0.044539866,0.00737415,0.008234468,0,0.001927111,0.005348717,0.006636735,4.42E-05,0.356508488,0.090056205,0.018596906,0.012745337,0.00194205,0.001362485,0,0.004295896,0.01934424,0.003085927,0.000457551,143.2
982,276,65.281,6.5,7.5,5,1.5,3.5,0,0.5,7,3,0.15,0,0,0.004,0.015,0,0.05,0.178432792,0.021916337,0.048405168,0.039334628,0.005928113,0.009678552,0,0.000397069,0.000992672,0.005118465,9.31E-06,0.484936166,0.121603079,0.027412255,0.017955234,0.003386869,0.001517538,0,0.005821828,0.022052586,0.004600899,0.000489751,85.6
1040,137,70.5,5,5,10,0,0,0,1.5,4,4,0,0,0,0,0,0,0,0.414370771,0.047517088,0.041382659,0.096270955,0,0,0,0.005911808,0.003079582,0.009863321,0,0.276434468,0.059054148,0.007410866,0.014329456,0,0,0,0.012104669,0.009631836,0.002644557,0,440
850,500,64.9,5.78,4.8,3.8,0,5.8,0,0,7.5,6.8,0.1,0.5,0,0,0.02,0,0,0.167711136,0.012498319,0.032808731,0.026270713,0,0.010386036,0,0,0.00037139,0.007863676,2.58E-06,0.528481333,0.12192891,0.015484755,0.018206318,0,0.001566523,0,0,0.025634669,0.01025098,0.000346512,2696
1100,120,64.9,5.78,4.8,3.8,0,5.8,0,0,7.5,6.8,0.1,0.5,0,0,0.02,0,0,0.287809136,0.038937172,0.037589791,0.03262373,0,0.014478999,0,0,0.0036529,0.012622607,2.14E-05,0.410732168,0.095487877,0.013027513,0.012953848,0,0.002940965,0,0,0.02234907,0.008845563,0.000328663,572
950,240,64.9,5.78,4.8,3.8,0,5.8,0,0,7.5,6.8,0.1,0.5,0,0,0.02,0,0,0.20046696,0.019650456,0.03412236,0.028562808,0,0.011868912,0,0,0.000972312,0.009153144,6.10E-06,0.496604685,0.114772827,0.015295329,0.016398063,0,0.00217824,0,0,0.025036146,0.01007436,0.000347157,3721
1050,140,64.9,5.78,4.8,3.8,0,5.8,0,0,7.5,6.8,0.1,0.5,0,0,0.02,0,0,0.251676481,0.030937928,0.036166502,0.031111334,0,0.013495526,0,0,0.00238622,0.01118093,1.51E-05,0.446343705,0.103487257,0.014099333,0.014277494,0,0.002752288,0,0,0.023615614,0.009436416,0.000337893,1592
1150,90,64.9,5.78,4.8,3.8,0,5.8,0,0,7.5,6.8,0.1,0.5,0,0,0.02,0,0,0.334050008,0.049225725,0.039375653,0.034408733,0,0.015664523,0,0,0.005523728,0.01446714,3.45E-05,0.365039832,0.085198513,0.011552341,0.011340279,0,0.002994116,0,0,0.02047915,0.007987676,0.000318093,593
1093,138,67.281,6,5,7,1.5,3,0,1,6,3,0.15,0,0,0.004,0.015,0,0.05,0.296460576,0.041338642,0.037886767,0.062445852,0.007546608,0.008366486,0,0.00265063,0.002720506,0.006391325,3.26E-05,0.38162527,0.090059376,0.012248289,0.017103803,0.001693287,0.001153786,0,0.009689662,0.016868773,0.003247693,0.000464719,30.2
1148,90,67.281,6,5,7,1.5,3,0,1,6,3,0.15,0,0,0.004,0.015,0,0.05,0.357272686,0.055279163,0.040188017,0.065378452,0.007886802,0.008442676,0,0.004270871,0.00459559,0.007000706,5.50E-05,0.320811005,0.076122359,0.009945816,0.014172338,0.001353386,0.001079112,0,0.008066362,0.014999657,0.002639328,0.000440637,53.5
982,276,67.281,6,5,7,1.5,3,0,1,6,3,0.15,0,0,0.004,0.015,0,0.05,0.21613465,0.0231318,0.0346196,0.0583975,0.00694735,0.008449,0,0.00092655,0.0008733,0.00551315,1.07E-05,0.461949,0.1082697,0.01551225,0.021156,0.00228975,0.0010707,0,0.0114165,0.0187179,0.004128,0.00048375,49.1
871,552,67.281,6,5,7,1.5,3,0,1,6,3,0.15,0,0,0.004,0.015,0,0.05,0.163732669,0.012483633,0.031199353,0.052736468,0.005595536,0.006977047,0,0.000314106,0.000261292,0.004669896,2.78E-06,0.513541728,0.118918302,0.017926053,0.02449012,0.002788656,0.000736491,0,0.012026973,0.019334682,0.004783618,0.000493378,35.1
1100,120,66.1,5.36,4.5,3,0,6,0,0,8.6,6,0.1,0.3,0,0,0.04,0,0,0.327768447,0.040473422,0.038193825,0.02748677,0,0.017494144,0,0,0.005297125,0.013278065,2.82E-05,0.389763191,0.085438076,0.010207415,0.009083857,0,0.00292549,0,0,0.024824263,0.00740912,0.000328588,584
1150,90,66.1,5.36,4.5,3,0,6,0,0,8.6,6,0.1,0.3,0,0,0.04,0,0,0.371371832,0.050035143,0.039065351,0.028476015,0,0.01755378,0,0,0.00769365,0.014171956,4.23E-05,0.346161208,0.075874115,0.009332766,0.0080972,0,0.002871983,0,0,0.02242882,0.006512658,0.000311249,623
1050,140,66.1,5.36,4.5,3,0,6,0,0,8.6,6,0.1,0.3,0,0,0.04,0,0,0.294123798,0.03296182,0.037648798,0.026706851,0,0.017388136,0,0,0.003594908,0.012488693,2.12E-05,0.423295722,0.092952482,0.010697004,0.009841014,0,0.002809256,0,0,0.026529948,0.00803137,0.000333204,1752
850,500,66.1,5.36,4.5,3,0,6,0,0,8.6,6,0.1,0.3,0,0,0.04,0,0,0.216100172,0.015207178,0.035612663,0.023832144,0,0.013340957,0,0,0.00070929,0.010431292,3.15E-06,0.500081045,0.110705685,0.010596395,0.01249174,0,0.001490645,0,0,0.029414945,0.00937555,0.00035074,3054
950,240,66.1,5.36,4.5,3,0,6,0,0,8.6,6,0.1,0.3,0,0,0.04,0,0,0.24795646,0.02250113,0.03683644,0.02528083,0,0.01602118,0,0,0.0016245,0.01077224,1.08E-05,0.468435138,0.10340849,0.01094377,0.0110641,0,0.00219762,0,0,0.0284994,0.008429489,0.000348326,3825
950,240,67,5.18,4,2.4,0,6.5,0,0,9,5.5,0.1,0.3,0,0,0.02,0,0,0.270319203,0.023906651,0.032767106,0.020440827,0,0.016149986,0,0,0.002173674,0.01095125,1.13E-05,0.460550815,0.09851394,0.009162364,0.008921575,0,0.002272069,0,0,0.029543069,0.008100419,0.00034575,3917
850,500,67,5.18,4,2.4,0,6.5,0,0,9,5.5,0.1,0.3,0,0,0.02,0,0,0.243661746,0.017331575,0.032113892,0.019421628,0,0.01351613,0,0,0.001070351,0.010527927,6.75E-06,0.486671652,0.105090599,0.008544269,0.009892336,0,0.001523902,0,0,0.030647354,0.008518219,0.00035167,3243
1150,90,67,5.18,4,2.4,0,6.5,0,0,9,5.5,0.1,0.3,0,0,0.02,0,0,0.390571484,0.050147357,0.035192264,0.023024037,0,0.019146191,0,0,0.008733255,0.013221403,4.86E-05,0.340880693,0.072274857,0.008085218,0.006411145,0,0.003113591,0,0,0.022981703,0.005854654,0.00030814,650
