Repository: fanYang-X/SaTNC-A-Transformer-baed-neural-network-for-creep-rupture-life-prediction

# SaTNC: A Transformer-baed neural network for creep rupture life prediction  

By [Fan Yang](https://github.com/fanYang-X), [Wenyue Zhao](https://shi.buaa.edu.cn/09652/zh_CN/index.htm).

## Background  
With the development of material informatics, it becomes more important to introduce physical information constraints into the ML model. Here, a neural network with physical information constraints (Transformer-based) is designed for the prediction of creep rupture life, which is concerned in alloy design.

File: Creep data/creep.csv (part 4 of 7)
Temperature,Stress,Ni,Al,Co,Cr,Mo,Re,Ru,Ti,Ta,W,Hf,Nb,Si,C,Y,Ce,B,Ni_A1,Al_A1,Co_A1,Cr_A1,Mo_A1,Re_A1,Ru_A1,Ti_A1,Ta_A1,W_A1,Hf_A1,Ni_L12,Al_L12,Co_L12,Cr_L12,Mo_L12,Re_L12,Ru_L12,Ti_L12,Ta_L12,W_L12,Hf_L12,creep_life
1100,120,67,5.18,4,2.4,0,6.5,0,0,9,5.5,0.1,0.3,0,0,0.02,0,0,0.348800542,0.041195846,0.034537442,0.022272216,0,0.01909324,0,0,0.00620288,0.012463912,3.39E-05,0.382648422,0.08122704,0.008746338,0.00716406,0,0.003164556,0,0,0.0255123,0.006612582,0.000324702,592
1050,140,67,5.18,4,2.4,0,6.5,0,0,9,5.5,0.1,0.3,0,0,0.02,0,0,0.316898701,0.034104817,0.034246404,0.021720361,0,0.019207189,0,0,0.004344957,0.011911023,2.21E-05,0.414553292,0.088314336,0.009037723,0.007710778,0,0.003055319,0,0,0.027369639,0.007164389,0.000334524,1803
1150,90,67.9,4.75,3.1,1.4,0,7.5,0,0,10,5,0.1,0.2,0,0,0.05,0,0,0.425675808,0.049191008,0.028061644,0.013842016,0,0.022560908,0,0,0.01158198,0.01262464,6.20E-05,0.328316812,0.065115244,0.006092144,0.00364394,0,0.003591572,0,0,0.024303116,0.005036056,0.000301116,473
1100,120,67.9,4.75,3.1,1.4,0,7.5,0,0,10,5,0.1,0.2,0,0,0.05,0,0,0.387763715,0.041553805,0.027599972,0.013420499,0,0.021743568,0,0,0.008764094,0.011928193,4.62E-05,0.366227975,0.072755697,0.006556275,0.004063044,0,0.003528433,0,0,0.026954115,0.005608555,0.000315907,487
850,500,67.9,4.75,3.1,1.4,0,7.5,0,0,10,5,0.1,0.2,0,0,0.05,0,0,0.293256942,0.02035478,0.025247937,0.011906054,0,0.014033349,0,0,0.002338892,0.010700712,1.13E-05,0.45904869,0.093955489,0.005940866,0.005510016,0,0.001553485,0,0,0.033545562,0.00692393,0.000351961,2537
950,240,67.9,4.75,3.1,1.4,0,7.5,0,0,10,5,0.1,0.2,0,0,0.05,0,0,0.312881691,0.026075852,0.025374626,0.012279623,0,0.016364677,0,0,0.003946439,0.010750785,2.04E-05,0.439950706,0.088235547,0.006705041,0.005146541,0,0.002343566,0,0,0.031937628,0.006867869,0.000343103,3427
1050,140,67.9,4.75,3.1,1.4,0,7.5,0,0,10,5,0.1,0.2,0,0,0.05,0,0,0.353678083,0.034887247,0.026440175,0.012931378,0,0.019636882,0,0,0.006658938,0.011390044,3.26E-05,0.399819266,0.079422612,0.006826415,0.004522699,0,0.003209315,0,0,0.029222776,0.00623857,0.000328346,1423
871,552,71.946,5.8,0,7,2.5,2,0,1.5,5,4,0.15,0,0,0.05,0.05,0,0.004,0.163895393,0.009677353,0,0.047256051,0.010304187,0.003862262,0,0.000446017,0.00013501,0.005511317,2.41E-06,0.559752225,0.117098562,0,0.030359724,0.004031386,0.000655571,0,0.018031973,0.016163219,0.006955082,0.000489795,96.5
982,276,71.946,5.8,0,7,2.5,2,0,1.5,5,4,0.15,0,0,0.05,0.05,0,0.004,0.209973485,0.01738102,0,0.053223062,0.011824967,0.005317411,0,0.001232979,0.000437509,0.00655039,9.18E-06,0.514048133,0.109396161,0,0.026179566,0.003546595,0.001013313,0,0.017247143,0.015859042,0.006281153,0.000485835,51.6
1040,137,74.9,5.5,0,5,2,0,0,1.1,6.5,5,0,0,0,0,0,0,0,0.250400822,0.022165997,0,0.034481167,0.008263568,0,0,0.002349799,0.001865439,0.007746481,0,0.507823695,0.098945128,0,0.022650819,0.004123835,0,0,0.011301864,0.019475534,0.008409125,0,400
871,414,70.4,5.6,0,10.3,0,0,0,0,6.2,7.5,0,0,0,0,0,0,0,0.163807439,0.011770288,0,0.060220136,0,0,0,0,0.000311731,0.007432841,0,0.550105277,0.111751836,0,0.05767251,0,0,0,0,0.020084013,0.016846364,0,86.4
1037,124,70.4,5.6,0,10.3,0,0,0,0,6.2,7.5,0,0,0,0,0,0,0,0.264231776,0.029067209,0,0.074786672,0,0,0,0,0.001755073,0.010873078,0,0.449678855,0.094454111,0,0.043108777,0,0,0,0,0.018640629,0.013407629,0,344.6
1037,103,70.4,5.6,0,10.3,0,0,0,0,6.2,7.5,0,0,0,0,0,0,0,0.264231776,0.029067209,0,0.074786672,0,0,0,0,0.001755073,0.010873078,0,0.449678855,0.094454111,0,0.043108777,0,0,0,0,0.018640629,0.013407629,0,816.5
982,207,70.4,5.6,0,10.3,0,0,0,0,6.2,7.5,0,0,0,0,0,0,0,0.223854643,0.021740728,0,0.069342508,0,0,0,0,0.001021944,0.009503432,0,0.49005331,0.101781341,0,0.048553389,0,0,0,0,0.019372789,0.014779171,0,81.5
871,414,70.4,5.6,0,10.3,0,0,0,0,6.2,7.5,0,0,0,0,0,0,0,0.163807439,0.011770288,0,0.060220136,0,0,0,0,0.000311731,0.007432841,0,0.550105277,0.111751836,0,0.05767251,0,0,0,0,0.020084013,0.016846364,0,90.8
982,207,70.4,5.6,0,10.3,0,0,0,0,6.2,7.5,0,0,0,0,0,0,0,0.223854643,0.021740728,0,0.069342508,0,0,0,0,0.001021944,0.009503432,0,0.49005331,0.101781341,0,0.048553389,0,0,0,0,0.019372789,0.014779171,0,76.8
871,448,77.26,4.4,2.52,0.6,0.92,0,0,3.18,4.42,6.5,0.2,0,0,0,0,0,0,0.354581876,0.020199446,0.01944159,0.004982042,0.00411223,0,0,0.00889189,0.002286486,0.016035544,6.03E-05,0.433364646,0.077404236,0.00614952,0.001924572,0.001628484,0,0,0.03086148,0.012333204,0.0051246,0.000609258,546.5
982,220,77.26,4.4,2.52,0.6,0.92,0,0,3.18,4.42,6.5,0.2,0,0,0,0,0,0,0.3855631,0.027053573,0.019261122,0.005076685,0.004262901,0,0,0.012817092,0.003354492,0.015646409,8.99E-05,0.402381156,0.070553162,0.006332977,0.001828239,0.001480505,0,0,0.026933594,0.011264481,0.005516329,0.000579557,288.1
871,552,74.781,7.5,0,7,1.5,3,0,0,2,4,0.15,0,0,0.05,0.015,0,0.004,0.026668921,0.002152408,0,0.007269264,0.000766033,0.000915943,0,0,5.37E-06,0.000561681,3.83E-07,0.699184238,0.156379118,0,0.065649053,0.006149261,0.003482683,0,0,0.006301094,0.011330582,0.00047448,43.5
982,276,74.781,7.5,0,7,1.5,3,0,0,2,4,0.15,0,0,0.05,0.015,0,0.004,0.122013913,0.013928441,0,0.027814998,0.003492145,0.004687607,0,0,6.11E-05,0.002518324,3.49E-06,0.605374013,0.144607586,0,0.048967474,0.005423404,0.004498866,0,0,0.006240629,0.00988925,0.000478778,55.3
760,750,66.4435,5.65,4.6,7.6,0.5,0,0,1,6,8,0.0075,0.15,0.04,0.006,0,0,0.003,0.139345518,0.007198714,0.027379139,0.050492286,0.001891547,0,0,0.000193159,0.000127202,0.008932435,0,0.539214514,0.118041456,0.019309181,0.030864636,0.001209641,0,0,0.012299272,0.01869309,0.011668155,2.25E-05,895
760,780,66.4435,5.65,4.6,7.6,0.5,0,0,1,6,8,0.0075,0.15,0.04,0.006,0,0,0.003,0.139345518,0.007198714,0.027379139,0.050492286,0.001891547,0,0,0.000193159,0.000127202,0.008932435,0,0.539214514,0.118041456,0.019309181,0.030864636,0.001209641,0,0,0.012299272,0.01869309,0.011668155,2.25E-05,518
760,860,66.4435,5.65,4.6,7.6,0.5,0,0,1,6,8,0.0075,0.15,0.04,0.006,0,0,0.003,0.139345518,0.007198714,0.027379139,0.050492286,0.001891547,0,0,0.000193159,0.000127202,0.008932435,0,0.539214514,0.118041456,0.019309181,0.030864636,0.001209641,0,0,0.012299272,0.01869309,0.011668155,2.25E-05,98
850,460,66.4435,5.65,4.6,7.6,0.5,0,0,1,6,8,0.0075,0.15,0.04,0.006,0,0,0.003,0.163014015,0.011674787,0.028436699,0.055214908,0.002121451,0,0,0.000433005,0.000354029,0.011078384,0,0.515840643,0.113566808,0.01825039,0.02959913,0.000989044,0,0,0.012056231,0.019037294,0.012561582,2.17E-05,430
850,500,66.4435,5.65,4.6,7.6,0.5,0,0,1,6,8,0.0075,0.15,0.04,0.006,0,0,0.003,0.163014015,0.011674787,0.028436699,0.055214908,0.002121451,0,0,0.000433005,0.000354029,0.011078384,0,0.515840643,0.113566808,0.01825039,0.02959913,0.000989044,0,0,0.012056231,0.019037294,0.012561582,2.17E-05,337
850,560,66.4435,5.65,4.6,7.6,0.5,0,0,1,6,8,0.0075,0.15,0.04,0.006,0,0,0.003,0.163014015,0.011674787,0.028436699,0.055214908,0.002121451,0,0,0.000433005,0.000354029,0.011078384,0,0.515840643,0.113566808,0.01825039,0.02959913,0.000989044,0,0,0.012056231,0.019037294,0.012561582,2.17E-05,181
850,629,66.4435,5.65,4.6,7.6,0.5,0,0,1,6,8,0.0075,0.15,0.04,0.006,0,0,0.003,0.163014015,0.011674787,0.028436699,0.055214908,0.002121451,0,0,0.000433005,0.000354029,0.011078384,0,0.515840643,0.113566808,0.01825039,0.02959913,0.000989044,0,0,0.012056231,0.019037294,0.012561582,2.17E-05,55
850,650,66.4435,5.65,4.6,7.6,0.5,0,0,1,6,8,0.0075,0.15,0.04,0.006,0,0,0.003,0.163014015,0.011674787,0.028436699,0.055214908,0.002121451,0,0,0.000433005,0.000354029,0.011078384,0,0.515840643,0.113566808,0.01825039,0.02959913,0.000989044,0,0,0.012056231,0.019037294,0.012561582,2.17E-05,24
950,195,66.4435,5.65,4.6,7.6,0.5,0,0,1,6,8,0.0075,0.15,0.04,0.006,0,0,0.003,0.201677128,0.019471208,0.030129237,0.059666544,0.002308527,0,0,0.00105232,0.000989839,0.013555197,0,0.477476245,0.10577324,0.016557271,0.027758764,0.00080538,0,0,0.011436396,0.018845892,0.012469967,2.68E-05,804
760,840,66.4435,5.65,4.6,7.6,0.5,0,0,1,6,8,0.0075,0.15,0.04,0.006,0,0,0.003,0.139345518,0.007198714,0.027379139,0.050492286,0.001891547,0,0,0.000193159,0.000127202,0.008932435,0,0.539214514,0.118041456,0.019309181,0.030864636,0.001209641,0,0,0.012299272,0.01869309,0.011668155,2.25E-05,138
760,880,66.4435,5.65,4.6,7.6,0.5,0,0,1,6,8,0.0075,0.15,0.04,0.006,0,0,0.003,0.139345518,0.007198714,0.027379139,0.050492286,0.001891547,0,0,0.000193159,0.000127202,0.008932435,0,0.539214514,0.118041456,0.019309181,0.030864636,0.001209641,0,0,0.012299272,0.01869309,0.011668155,2.25E-05,60
980,230,66.4435,5.65,4.6,7.6,0.5,0,0,1,6,8,0.0075,0.15,0.04,0.006,0,0,0.003,0.217554007,0.022729628,0.030801996,0.060646253,0.002350494,0,0,0.00136469,0.001315575,0.014057357,0,0.461599439,0.102512014,0.015885435,0.026778675,0.000766032,0,0,0.011126945,0.018514614,0.011970879,2.60E-05,118
1000,216,66.4435,5.65,4.6,7.6,0.5,0,0,1,6,8,0.0075,0.15,0.04,0.006,0,0,0.003,0.229608847,0.025212312,0.031321492,0.061411591,0.002381918,0,0,0.001617352,0.00158427,0.014442218,0,0.449549433,0.100029871,0.015367806,0.026011435,0.000733607,0,0,0.010877624,0.018245317,0.011585934,2.53E-05,108
700,981,67.885,5.85,5,9.5,4,0,0,2.05,0,5.5,0,0,0.2,0.01,0,0,0.005,0.077199359,0.003060086,0.010559342,0.030834968,0.002145386,0,0,9.98E-05,0,0.004031074,0,0.562729194,0.120191148,0.034187454,0.045347256,0.00518967,0,0,0.024242598,0,0.01271268,0,108
700,932,67.885,5.85,5,9.5,4,0,0,2.05,0,5.5,0,0,0.2,0.01,0,0,0.005,0.077199359,0.003060086,0.010559342,0.030834968,0.002145386,0,0,9.98E-05,0,0.004031074,0,0.562729194,0.120191148,0.034187454,0.045347256,0.00518967,0,0,0.024242598,0,0.01271268,0,584
700,883,67.885,5.85,5,9.5,4,0,0,2.05,0,5.5,0,0,0.2,0.01,0,0,0.005,0.077199359,0.003060086,0.010559342,0.030834968,0.002145386,0,0,9.98E-05,0,0.004031074,0,0.562729194,0.120191148,0.034187454,0.045347256,0.00518967,0,0,0.024242598,0,0.01271268,0,788
760,804,67.885,5.85,5,9.5,4,0,0,2.05,0,5.5,0,0,0.2,0.01,0,0,0.005,0.107539866,0.005723651,0.013701694,0.04220186,0.004326286,0,0,0.000211126,0,0.005217307,0,0.536294746,0.117525762,0.031687598,0.040781762,0.005970683,0,0,0.024128314,0,0.011051136,0,175
760,785,67.885,5.85,5,9.5,4,0,0,2.05,0,5.5,0,0,0.2,0.01,0,0,0.005,0.107539866,0.005723651,0.013701694,0.04220186,0.004326286,0,0,0.000211126,0,0.005217307,0,0.536294746,0.117525762,0.031687598,0.040781762,0.005970683,0,0,0.024128314,0,0.011051136,0,324
760,745,67.885,5.85,5,9.5,4,0,0,2.05,0,5.5,0,0,0.2,0.01,0,0,0.005,0.107539866,0.005723651,0.013701694,0.04220186,0.004326286,0,0,0.000211126,0,0.005217307,0,0.536294746,0.117525762,0.031687598,0.040781762,0.005970683,0,0,0.024128314,0,0.011051136,0,395
760,724,67.885,5.85,5,9.5,4,0,0,2.05,0,5.5,0,0,0.2,0.01,0,0,0.005,0.107539866,0.005723651,0.013701694,0.04220186,0.004326286,0,0,0.000211126,0,0.005217307,0,0.536294746,0.117525762,0.031687598,0.040781762,0.005970683,0,0,0.024128314,0,0.011051136,0,574
800,647,67.885,5.85,5,9.5,4,0,0,2.05,0,5.5,0,0,0.2,0.01,0,0,0.005,0.133891886,0.008544958,0.016311475,0.051748445,0.006748727,0,0,0.000344483,0,0.006102263,0,0.513361115,0.114702539,0.029649497,0.037263993,0.006328264,0,0,0.023997424,0,0.009687168,0,221
800,569,67.885,5.85,5,9.5,4,0,0,2.05,0,5.5,0,0,0.2,0.01,0,0,0.005,0.133891886,0.008544958,0.016311475,0.051748445,0.006748727,0,0,0.000344483,0,0.006102263,0,0.513361115,0.114702539,0.029649497,0.037263993,0.006328264,0,0,0.023997424,0,0.009687168,0,539
800,530,67.885,5.85,5,9.5,4,0,0,2.05,0,5.5,0,0,0.2,0.01,0,0,0.005,0.133891886,0.008544958,0.016311475,0.051748445,0.006748727,0,0,0.000344483,0,0.006102263,0,0.513361115,0.114702539,0.029649497,0.037263993,0.006328264,0,0,0.023997424,0,0.009687168,0,980
850,510,67.885,5.85,5,9.5,4,0,0,2.05,0,5.5,0,0,0.2,0.01,0,0,0.005,0.176171091,0.013887581,0.020346921,0.066314903,0.011573478,0,0,0.000634082,0,0.007368981,0,0.476809432,0.109351502,0.026617289,0.032197563,0.00650235,0,0,0.023707624,0,0.007834239,0,125
850,490,67.885,5.85,5,9.5,4,0,0,2.05,0,5.5,0,0,0.2,0.01,0,0,0.005,0.176171091,0.013887581,0.020346921,0.066314903,0.011573478,0,0,0.000634082,0,0.007368981,0,0.476809432,0.109351502,0.026617289,0.032197563,0.00650235,0,0,0.023707624,0,0.007834239,0,151
900,363,67.885,5.85,5,9.5,4,0,0,2.05,0,5.5,0,0,0.2,0.01,0,0,0.005,0.217670161,0.020294913,0.024029118,0.076048318,0.016977651,0,0,0.001155738,0,0.009564101,0,0.441551836,0.102954895,0.024128965,0.027655555,0.006407377,0,0,0.023185587,0,0.007268447,0,109
900,294,67.885,5.85,5,9.5,4,0,0,2.05,0,5.5,0,0,0.2,0.01,0,0,0.005,0.217670161,0.020294913,0.024029118,0.076048318,0.016977651,0,0,0.001155738,0,0.009564101,0,0.441551836,0.102954895,0.024128965,0.027655555,0.006407377,0,0,0.023185587,0,0.007268447,0,314
900,324,67.885,5.85,5,9.5,4,0,0,2.05,0,5.5,0,0,0.2,0.01,0,0,0.005,0.217670161,0.020294913,0.024029118,0.076048318,0.016977651,0,0,0.001155738,0,0.009564101,0,0.441551836,0.102954895,0.024128965,0.027655555,0.006407377,0,0,0.023185587,0,0.007268447,0,222
900,245,67.885,5.85,5,9.5,4,0,0,2.05,0,5.5,0,0,0.2,0.01,0,0,0.005,0.217670161,0.020294913,0.024029118,0.076048318,0.016977651,0,0,0.001155738,0,0.009564101,0,0.441551836,0.102954895,0.024128965,0.027655555,0.006407377,0,0,0.023185587,0,0.007268447,0,900
950,206,67.885,5.85,5,9.5,4,0,0,2.05,0,5.5,0,0,0.2,0.01,0,0,0.005,0.250317768,0.026868516,0.026516888,0.079298319,0.018210194,0,0,0.001973254,0,0.010499198,0,0.409292402,0.096385145,0.02171143,0.024566808,0.005493818,0,0,0.022368108,0,0.006508152,0,688
950,245,67.885,5.85,5,9.5,4,0,0,2.05,0,5.5,0,0,0.2,0.01,0,0,0.005,0.250317768,0.026868516,0.026516888,0.079298319,0.018210194,0,0,0.001973254,0,0.010499198,0,0.409292402,0.096385145,0.02171143,0.024566808,0.005493818,0,0,0.022368108,0,0.006508152,0,196
950,294,67.885,5.85,5,9.5,4,0,0,2.05,0,5.5,0,0,0.2,0.01,0,0,0.005,0.250317768,0.026868516,0.026516888,0.079298319,0.018210194,0,0,0.001973254,0,0.010499198,0,0.409292402,0.096385145,0.02171143,0.024566808,0.005493818,0,0,0.022368108,0,0.006508152,0,52
980,221,67.885,5.85,5,9.5,4,0,0,2.05,0,5.5,0,0,0.2,0.01,0,0,0.005,0.273537822,0.031778323,0.02815495,0.081315647,0.018792333,0,0,0.002701873,0,0.011044578,0,0.386073155,0.091472412,0.020078501,0.022548936,0.00490771,0,0,0.02163703,0,0.005957783,0,138
1000,216,67.885,5.85,5,9.5,4,0,0,2.05,0,5.5,0,0,0.2,0.01,0,0,0.005,0.291219849,0.035599159,0.029342825,0.082769937,0.019185147,0,0,0.003329146,0,0.011439209,0,0.368391908,0.087647851,0.018886351,0.021094942,0.004512062,0,0,0.021010605,0,0.005566282,0,66
1000,196,67.885,5.85,5,9.5,4,0,0,2.05,0,5.5,0,0,0.2,0.01,0,0,0.005,0.291219849,0.035599159,0.029342825,0.082769937,0.019185147,0,0,0.003329146,0,0.011439209,0,0.368391908,0.087647851,0.018886351,0.021094942,0.004512062,0,0,0.021010605,0,0.005566282,0,164
1000,177,67.885,5.85,5,9.5,4,0,0,2.05,0,5.5,0,0,0.2,0.01,0,0,0.005,0.291219849,0.035599159,0.029342825,0.082769937,0.019185147,0,0,0.003329146,0,0.011439209,0,0.368391908,0.087647851,0.018886351,0.021094942,0.004512062,0,0,0.021010605,0,0.005566282,0,236
1000,157,67.885,5.85,5,9.5,4,0,0,2.05,0,5.5,0,0,0.2,0.01,0,0,0.005,0.291219849,0.035599159,0.029342825,0.082769937,0.019185147,0,0,0.003329146,0,0.011439209,0,0.368391908,0.087647851,0.018886351,0.021094942,0.004512062,0,0,0.021010605,0,0.005566282,0,612
1000,137,67.885,5.85,5,9.5,4,0,0,2.05,0,5.5,0,0,0.2,0.01,0,0,0.005,0.291219849,0.035599159,0.029342825,0.082769937,0.019185147,0,0,0.003329146,0,0.011439209,0,0.368391908,0.087647851,0.018886351,0.021094942,0.004512062,0,0,0.021010605,0,0.005566282,0,1518
1040,177,67.885,5.85,5,9.5,4,0,0,2.05,0,5.5,0,0,0.2,0.01,0,0,0.005,0.333347078,0.044925468,0.032011864,0.085971518,0.019994741,0,0,0.005058718,0,0.012310613,0,0.326260793,0.078323857,0.016220696,0.017890337,0.003703057,0,0,0.019280149,0,0.004696447,0,119
1040,167,67.885,5.85,5,9.5,4,0,0,2.05,0,5.5,0,0,0.2,0.01,0,0,0.005,0.333347078,0.044925468,0.032011864,0.085971518,0.019994741,0,0,0.005058718,0,0.012310613,0,0.326260793,0.078323857,0.016220696,0.017890337,0.003703057,0,0,0.019280149,0,0.004696447,0,190
1040,157,67.885,5.85,5,9.5,4,0,0,2.05,0,5.5,0,0,0.2,0.01,0,0,0.005,0.333347078,0.044925468,0.032011864,0.085971518,0.019994741,0,0,0.005058718,0,0.012310613,0,0.326260793,0.078323857,0.016220696,0.017890337,0.003703057,0,0,0.019280149,0,0.004696447,0,393
1093,98,67.885,5.85,5,9.5,4,0,0,2.05,0,5.5,0,0,0.2,0.01,0,0,0.005,0.408857648,0.062230029,0.036324926,0.090992077,0.021141389,0,0,0.008801957,0,0.013661973,0,0.250754096,0.061022975,0.011906747,0.012869741,0.002559628,0,0,0.015536766,0,0.003343627,0,392
760,804,67.885,5.85,5,9.5,4,0,0,2.05,0,5.5,0,0,0.2,0.01,0,0,0.005,0.107539866,0.005723651,0.013701694,0.04220186,0.004326286,0,0,0.000211126,0,0.005217307,0,0.536294746,0.117525762,0.031687598,0.040781762,0.005970683,0,0,0.024128314,0,0.011051136,0,247
850,425,67.885,5.85,5,9.5,4,0,0,2.05,0,5.5,0,0,0.2,0.01,0,0,0.005,0.176171091,0.013887581,0.020346921,0.066314903,0.011573478,0,0,0.000634082,0,0.007368981,0,0.476809432,0.109351502,0.026617289,0.032197563,0.00650235,0,0,0.023707624,0,0.007834239,0,463
850,441,67.885,5.85,5,9.5,4,0,0,2.05,0,5.5,0,0,0.2,0.01,0,0,0.005,0.176171091,0.013887581,0.020346921,0.066314903,0.011573478,0,0,0.000634082,0,0.007368981,0,0.476809432,0.109351502,0.026617289,0.032197563,0.00650235,0,0,0.023707624,0,0.007834239,0,372
850,510,67.885,5.85,5,9.5,4,0,0,2.05,0,5.5,0,0,0.2,0.01,0,0,0.005,0.176171091,0.013887581,0.020346921,0.066314903,0.011573478,0,0,0.000634082,0,0.007368981,0,0.476809432,0.109351502,0.026617289,0.032197563,0.00650235,0,0,0.023707624,0,0.007834239,0,162
980,221,67.885,5.85,5,9.5,4,0,0,2.05,0,5.5,0,0,0.2,0.01,0,0,0.005,0.273537822,0.031778323,0.02815495,0.081315647,0.018792333,0,0,0.002701873,0,0.011044578,0,0.386073155,0.091472412,0.020078501,0.022548936,0.00490771,0,0,0.02163703,0,0.005957783,0,182
982,207,67.885,5.85,5,9.5,4,0,0,2.05,0,5.5,0,0,0.2,0.01,0,0,0.005,0.275227756,0.032140564,0.028268045,0.081457845,0.01883187,0,0,0.00275709,0,0.01108683,0,0.384385176,0.091107083,0.019962344,0.022405366,0.004869536,0,0,0.021580021,0,0.005920475,0,327.6
1000,216,67.885,5.85,5,9.5,4,0,0,2.05,0,5.5,0,0,0.2,0.01,0,0,0.005,0.291219849,0.035599159,0.029342825,0.082769937,0.019185147,0,0,0.003329146,0,0.011439209,0,0.368391908,0.087647851,0.018886351,0.021094942,0.004512062,0,0,0.021010605,0,0.005566282,0,121.3
1030,196,67.885,5.85,5,9.5,4,0,0,2.05,0,5.5,0,0,0.2,0.01,0,0,0.005,0.321843997,0.042352385,0.031302812,0.085128758,0.019793057,0,0,0.004555299,0,0.012078522,0,0.337768236,0.080897279,0.016927047,0.018733243,0.003911814,0,0,0.019781222,0,0.004925988,0,80.1
1038,159,67.885,5.85,5,9.5,4,0,0,2.05,0,5.5,0,0,0.2,0.01,0,0,0.005,0.330990775,0.044396158,0.031866823,0.085801819,0.019957857,0,0,0.004952348,0,0.01226422,0,0.328618208,0.078850895,0.016362089,0.018062657,0.003744067,0,0,0.019387408,0,0.004744677,0,275
1040,117,67.885,5.85,5,9.5,4,0,0,2.05,0,5.5,0,0,0.2,0.01,0,0,0.005,0.333347078,0.044925468,0.032011864,0.085971518,0.019994741,0,0,0.005058718,0,0.012310613,0,0.326260793,0.078323857,0.016220696,0.017890337,0.003703057,0,0,0.019280149,0,0.004696447,0,96.37
760,724,67.885,5.85,5,9.5,4,0,0,2.05,0,5.5,0,0,0.2,0.01,0,0,0.005,0.107539866,0.005723651,0.013701694,0.04220186,0.004326286,0,0,0.000211126,0,0.005217307,0,0.536294746,0.117525762,0.031687598,0.040781762,0.005970683,0,0,0.024128314,0,0.011051136,0,539.8
800,656,67.885,5.85,5,9.5,4,0,0,2.05,0,5.5,0,0,0.2,0.01,0,0,0.005,0.133891886,0.008544958,0.016311475,0.051748445,0.006748727,0,0,0.000344483,0,0.006102263,0,0.513361115,0.114702539,0.029649497,0.037263993,0.006328264,0,0,0.023997424,0,0.009687168,0,668.5
900,258,67.885,5.85,5,9.5,4,0,0,2.05,0,5.5,0,0,0.2,0.01,0,0,0.005,0.217670161,0.020294913,0.024029118,0.076048318,0.016977651,0,0,0.001155738,0,0.009564101,0,0.441551836,0.102954895,0.024128965,0.027655555,0.006407377,0,0,0.023185587,0,0.007268447,0,1099.4
1000,196,67.885,5.85,5,9.5,4,0,0,2.05,0,5.5,0,0,0.2,0.01,0,0,0.005,0.291219849,0.035599159,0.029342825,0.082769937,0.019185147,0,0,0.003329146,0,0.011439209,0,0.368391908,0.087647851,0.018886351,0.021094942,0.004512062,0,0,0.021010605,0,0.005566282,0,180
1000,216,67.885,5.85,5,9.5,4,0,0,2.05,0,5.5,0,0,0.2,0.01,0,0,0.005,0.291219849,0.035599159,0.029342825,0.082769937,0.019185147,0,0,0.003329146,0,0.011439209,0,0.368391908,0.087647851,0.018886351,0.021094942,0.004512062,0,0,0.021010605,0,0.005566282,0,80
1000,177,67.885,5.85,5,9.5,4,0,0,2.05,0,5.5,0,0,0.2,0.01,0,0,0.005,0.291219849,0.035599159,0.029342825,0.082769937,0.019185147,0,0,0.003329146,0,0.011439209,0,0.368391908,0.087647851,0.018886351,0.021094942,0.004512062,0,0,0.021010605,0,0.005566282,0,521
760,839,62.915,3.7,7.5,9,1.7,0,0,4.3,4.15,6,0,0.525,0.2,0.01,0,0,0,0.207062642,0.005675467,0.056329586,0.090144954,0.007379639,0,0,0.001539499,0.000321686,0.014506525,0,0.433233263,0.075698181,0.015763443,0.00901455,0.000354572,0,0,0.051755536,0.013281437,0.001869017,0,139
800,652,62.915,3.7,7.5,9,1.7,0,0,4.3,4.15,6,0,0.525,0.2,0.01,0,0,0,0.217392416,0.007218944,0.058486777,0.092747472,0.009048928,0,0,0.002137001,0.000476685,0.016465817,0,0.425042091,0.074158695,0.016208355,0.009094655,0.000419844,0,0,0.051161872,0.013133439,0.002116961,0,203
800,713,62.915,3.7,7.5,9,1.7,0,0,4.3,4.15,6,0,0.525,0.2,0.01,0,0,0,0.217392416,0.007218944,0.058486777,0.092747472,0.009048928,0,0,0.002137001,0.000476685,0.016465817,0,0.425042091,0.074158695,0.016208355,0.009094655,0.000419844,0,0,0.051161872,0.013133439,0.002116961,0,79
850,539,62.915,3.7,7.5,9,1.7,0,0,4.3,4.15,6,0,0.525,0.2,0.01,0,0,0,0.230049729,0.009508181,0.059169065,0.093300344,0.010032887,0,0,0.00321594,0.000757439,0.017112186,0,0.413543765,0.071863973,0.016353698,0.009419961,0.000484554,0,0,0.050076349,0.012852218,0.002255484,0,110
850,553,62.915,3.7,7.5,9,1.7,0,0,4.3,4.15,6,0,0.525,0.2,0.01,0,0,0,0.230049729,0.009508181,0.059169065,0.093300344,0.010032887,0,0,0.00321594,0.000757439,0.017112186,0,0.413543765,0.071863973,0.016353698,0.009419961,0.000484554,0,0,0.050076349,0.012852218,0.002255484,0,92
900,405,62.915,3.7,7.5,9,1.7,0,0,4.3,4.15,6,0,0.525,0.2,0.01,0,0,0,0.244855158,0.012340767,0.059287895,0.092951774,0.010004473,0,0,0.004800908,0.001185846,0.017057604,0,0.398738304,0.069037702,0.016234982,0.00976775,0.000512918,0,0,0.048498665,0.012427121,0.002308133,0,120
950,305,62.915,3.7,7.5,9,1.7,0,0,4.3,4.15,6,0,0.525,0.2,0.01,0,0,0,0.265476733,0.016062292,0.059755298,0.092796519,0.009988988,0,0,0.007121561,0.001800368,0.017068242,0,0.378115654,0.065313873,0.015770717,0.00992029,0.00052993,0,0,0.046172801,0.01181214,0.002299896,0,81
980,240,62.915,3.7,7.5,9,1.7,0,0,4.3,4.15,6,0,0.525,0.2,0.01,0,0,0,0.281736189,0.018893639,0.060258846,0.092853941,0.009985723,0,0,0.009021109,0.002288497,0.017112056,0,0.361853282,0.062485864,0.015265971,0.009867526,0.000533243,0,0,0.044274363,0.011319977,0.002254854,0,128
1040,167,62.915,3.7,7.5,9,1.7,0,0,4.3,4.15,6,0,0.525,0.2,0.01,0,0,0,0.327046566,0.026569449,0.061989835,0.093483865,0.010004443,0,0,0.01449646,0.003643525,0.017335858,0,0.316549284,0.054805707,0.013532163,0.009233764,0.00050779,0,0,0.038801407,0.009964269,0.002031161,0,107
1040,147,62.915,3.7,7.5,9,1.7,0,0,4.3,4.15,6,0,0.525,0.2,0.01,0,0,0,0.327046566,0.026569449,0.061989835,0.093483865,0.010004443,0,0,0.01449646,0.003643525,0.017335858,0,0.316549284,0.054805707,0.013532163,0.009233764,0.00050779,0,0,0.038801407,0.009964269,0.002031161,0,197
1040,158,62.915,3.7,7.5,9,1.7,0,0,4.3,4.15,6,0,0.525,0.2,0.01,0,0,0,0.327046566,0.026569449,0.061989835,0.093483865,0.010004443,0,0,0.01449646,0.003643525,0.017335858,0,0.316549284,0.054805707,0.013532163,0.009233764,0.00050779,0,0,0.038801407,0.009964269,0.002031161,0,120
1040,167,62.915,3.7,7.5,9,1.7,0,0,4.3,4.15,6,0,0.525,0.2,0.01,0,0,0,0.327046566,0.026569449,0.061989835,0.093483865,0.010004443,0,0,0.01449646,0.003643525,0.017335858,0,0.316549284,0.054805707,0.013532163,0.009233764,0.00050779,0,0,0.038801407,0.009964269,0.002031161,0,92
980,227,62.915,3.7,7.5,9,1.7,0,0,4.3,4.15,6,0,0.525,0.2,0.01,0,0,0,0.281736189,0.018893639,0.060258846,0.092853941,0.009985723,0,0,0.009021109,0.002288497,0.017112056,0,0.361853282,0.062485864,0.015265971,0.009867526,0.000533243,0,0,0.044274363,0.011319977,0.002254854,0,171
980,231,62.915,3.7,7.5,9,1.7,0,0,4.3,4.15,6,0,0.525,0.2,0.01,0,0,0,0.281736189,0.018893639,0.060258846,0.092853941,0.009985723,0,0,0.009021109,0.002288497,0.017112056,0,0.361853282,0.062485864,0.015265971,0.009867526,0.000533243,0,0,0.044274363,0.011319977,0.002254854,0,128
980,231,62.915,3.7,7.5,9,1.7,0,0,4.3,4.15,6,0,0.525,0.2,0.01,0,0,0,0.281736189,0.018893639,0.060258846,0.092853941,0.009985723,0,0,0.009021109,0.002288497,0.017112056,0,0.361853282,0.062485864,0.015265971,0.009867526,0.000533243,0,0,0.044274363,0.011319977,0.002254854,0,148
980,239,62.915,3.7,7.5,9,1.7,0,0,4.3,4.15,6,0,0.525,0.2,0.01,0,0,0,0.281736189,0.018893639,0.060258846,0.092853941,0.009985723,0,0,0.009021109,0.002288497,0.017112056,0,0.361853282,0.062485864,0.015265971,0.009867526,0.000533243,0,0,0.044274363,0.011319977,0.002254854,0,128
980,240,62.915,3.7,7.5,9,1.7,0,0,4.3,4.15,6,0,0.525,0.2,0.01,0,0,0,0.281736189,0.018893639,0.060258846,0.092853941,0.009985723,0,0,0.009021109,0.002288497,0.017112056,0,0.361853282,0.062485864,0.015265971,0.009867526,0.000533243,0,0,0.044274363,0.011319977,0.002254854,0,128
760,839,62.915,3.7,7.5,9,1.7,0,0,4.3,4.15,6,0,0.525,0.2,0.01,0,0,0,0.207062642,0.005675467,0.056329586,0.090144954,0.007379639,0,0,0.001539499,0.000321686,0.014506525,0,0.433233263,0.075698181,0.015763443,0.00901455,0.000354572,0,0,0.051755536,0.013281437,0.001869017,0,138
760,839,62.915,3.7,7.5,9,1.7,0,0,4.3,4.15,6,0,0.525,0.2,0.01,0,0,0,0.207062642,0.005675467,0.056329586,0.090144954,0.007379639,0,0,0.001539499,0.000321686,0.014506525,0,0.433233263,0.075698181,0.015763443,0.00901455,0.000354572,0,0,0.051755536,0.013281437,0.001869017,0,151
650,980,60.519,5.7,9,4.3,2,2,0,0.1,7.25,8,0.01,0.9,0.2,0.001,0,0,0.02,0.114774107,0.003883543,0.05597536,0.029101066,0.003005255,0.004072064,0,1.11E-05,5.77E-05,0.01090985,0,0.531930163,0.126984288,0.03115488,0.017476762,0.005149939,0.000157651,0,0.001283731,0.024758746,0.011786304,3.75E-05,102
650,1000,60.519,5.7,9,4.3,2,2,0,0.1,7.25,8,0.01,0.9,0.2,0.001,0,0,0.02,0.114774107,0.003883543,0.05597536,0.029101066,0.003005255,0.004072064,0,1.11E-05,5.77E-05,0.01090985,0,0.531930163,0.126984288,0.03115488,0.017476762,0.005149939,0.000157651,0,0.001283731,0.024758746,0.011786304,3.75E-05,65
650,1030,60.519,5.7,9,4.3,2,2,0,0.1,7.25,8,0.01,0.9,0.2,0.001,0,0,0.02,0.114774107,0.003883543,0.05597536,0.029101066,0.003005255,0.004072064,0,1.11E-05,5.77E-05,0.01090985,0,0.531930163,0.126984288,0.03115488,0.017476762,0.005149939,0.000157651,0,0.001283731,0.024758746,0.011786304,3.75E-05,64
650,1060,60.519,5.7,9,4.3,2,2,0,0.1,7.25,8,0.01,0.9,0.2,0.001,0,0,0.02,0.114774107,0.003883543,0.05597536,0.029101066,0.003005255,0.004072064,0,1.11E-05,5.77E-05,0.01090985,0,0.531930163,0.126984288,0.03115488,0.017476762,0.005149939,0.000157651,0,0.001283731,0.024758746,0.011786304,3.75E-05,4
760,810,60.519,5.7,9,4.3,2,2,0,0.1,7.25,8,0.01,0.9,0.2,0.001,0,0,0.02,0.13309573,0.007347061,0.058663339,0.033448801,0.006099835,0.005153486,0,2.31E-05,0.000223729,0.013102302,0,0.517198875,0.123519,0.035053688,0.01705035,0.006611813,0.000339825,0,0.00127065,0.024592988,0.013083263,3.69E-05,238
760,830,60.519,5.7,9,4.3,2,2,0,0.1,7.25,8,0.01,0.9,0.2,0.001,0,0,0.02,0.13309573,0.007347061,0.058663339,0.033448801,0.006099835,0.005153486,0,2.31E-05,0.000223729,0.013102302,0,0.517198875,0.123519,0.035053688,0.01705035,0.006611813,0.000339825,0,0.00127065,0.024592988,0.013083263,3.69E-05,61
760,840,60.519,5.7,9,4.3,2,2,0,0.1,7.25,8,0.01,0.9,0.2,0.001,0,0,0.02,0.13309573,0.007347061,0.058663339,0.033448801,0.006099835,0.005153486,0,2.31E-05,0.000223729,0.013102302,0,0.517198875,0.123519,0.035053688,0.01705035,0.006611813,0.000339825,0,0.00127065,0.024592988,0.013083263,3.69E-05,24
760,850,60.519,5.7,9,4.3,2,2,0,0.1,7.25,8,0.01,0.9,0.2,0.001,0,0,0.02,0.13309573,0.007347061,0.058663339,0.033448801,0.006099835,0.005153486,0,2.31E-05,0.000223729,0.013102302,0,0.517198875,0.123519,0.035053688,0.01705035,0.006611813,0.000339825,0,0.00127065,0.024592988,0.013083263,3.69E-05,16
760,900,60.519,5.7,9,4.3,2,2,0,0.1,7.25,8,0.01,0.9,0.2,0.001,0,0,0.02,0.13309573,0.007347061,0.058663339,0.033448801,0.006099835,0.005153486,0,2.31E-05,0.000223729,0.013102302,0,0.517198875,0.123519,0.035053688,0.01705035,0.006611813,0.000339825,0,0.00127065,0.024592988,0.013083263,3.69E-05,12
760,1000,60.519,5.7,9,4.3,2,2,0,0.1,7.25,8,0.01,0.9,0.2,0.001,0,0,0.02,0.13309573,0.007347061,0.058663339,0.033448801,0.006099835,0.005153486,0,2.31E-05,0.000223729,0.013102302,0,0.517198875,0.123519,0.035053688,0.01705035,0.006611813,0.000339825,0,0.00127065,0.024592988,0.013083263,3.69E-05,2
850,630,60.519,5.7,9,4.3,2,2,0,0.1,7.25,8,0.01,0.9,0.2,0.001,0,0,0.02,0.161411523,0.012892698,0.06223646,0.035497053,0.007556855,0.006127342,0,5.12E-05,0.000574815,0.014605104,0,0.489209171,0.117978669,0.032366015,0.015728625,0.005354723,0.000524288,0,0.001244309,0.024250044,0.012352214,3.50E-05,162
850,660,60.519,5.7,9,4.3,2,2,0,0.1,7.25,8,0.01,0.9,0.2,0.001,0,0,0.02,0.161411523,0.012892698,0.06223646,0.035497053,0.007556855,0.006127342,0,5.12E-05,0.000574815,0.014605104,0,0.489209171,0.117978669,0.032366015,0.015728625,0.005354723,0.000524288,0,0.001244309,0.024250044,0.012352214,3.50E-05,127
850,680,60.519,5.7,9,4.3,2,2,0,0.1,7.25,8,0.01,0.9,0.2,0.001,0,0,0.02,0.161411523,0.012892698,0.06223646,0.035497053,0.007556855,0.006127342,0,5.12E-05,0.000574815,0.014605104,0,0.489209171,0.117978669,0.032366015,0.015728625,0.005354723,0.000524288,0,0.001244309,0.024250044,0.012352214,3.50E-05,69
850,700,60.519,5.7,9,4.3,2,2,0,0.1,7.25,8,0.01,0.9,0.2,0.001,0,0,0.02,0.161411523,0.012892698,0.06223646,0.035497053,0.007556855,0.006127342,0,5.12E-05,0.000574815,0.014605104,0,0.489209171,0.117978669,0.032366015,0.015728625,0.005354723,0.000524288,0,0.001244309,0.024250044,0.012352214,3.50E-05,20
850,900,60.519,5.7,9,4.3,2,2,0,0.1,7.25,8,0.01,0.9,0.2,0.001,0,0,0.02,0.161411523,0.012892698,0.06223646,0.035497053,0.007556855,0.006127342,0,5.12E-05,0.000574815,0.014605104,0,0.489209171,0.117978669,0.032366015,0.015728625,0.005354723,0.000524288,0,0.001244309,0.024250044,0.012352214,3.50E-05,11
850,1050,60.519,5.7,9,4.3,2,2,0,0.1,7.25,8,0.01,0.9,0.2,0.001,0,0,0.02,0.161411523,0.012892698,0.06223646,0.035497053,0.007556855,0.006127342,0,5.12E-05,0.000574815,0.014605104,0,0.489209171,0.117978669,0.032366015,0.015728625,0.005354723,0.000524288,0,0.001244309,0.024250044,0.012352214,3.50E-05,0.5
980,250,60.519,5.7,9,4.3,2,2,0,0.1,7.25,8,0.01,0.9,0.2,0.001,0,0,0.02,0.225121741,0.027136976,0.067544748,0.037846054,0.009169697,0.005965591,0,0.000160597,0.00211518,0.016635499,0,0.425499767,0.103727316,0.027057184,0.013388683,0.003741045,0.000687379,0,0.001131438,0.022707839,0.010322851,3.65E-05,275
980,310,60.519,5.7,9,4.3,2,2,0,0.1,7.25,8,0.01,0.9,0.2,0.001,0,0,0.02,0.225121741,0.027136976,0.067544748,0.037846054,0.009169697,0.005965591,0,0.000160597,0.00211518,0.016635499,0,0.425499767,0.103727316,0.027057184,0.013388683,0.003741045,0.000687379,0,0.001131438,0.022707839,0.010322851,3.65E-05,112
980,320,60.519,5.7,9,4.3,2,2,0,0.1,7.25,8,0.01,0.9,0.2,0.001,0,0,0.02,0.225121741,0.027136976,0.067544748,0.037846054,0.009169697,0.005965591,0,0.000160597,0.00211518,0.016635499,0,0.425499767,0.103727316,0.027057184,0.013388683,0.003741045,0.000687379,0,0.001131438,0.022707839,0.010322851,3.65E-05,96
980,360,60.519,5.7,9,4.3,2,2,0,0.1,7.25,8,0.01,0.9,0.2,0.001,0,0,0.02,0.225121741,0.027136976,0.067544748,0.037846054,0.009169697,0.005965591,0,0.000160597,0.00211518,0.016635499,0,0.425499767,0.103727316,0.027057184,0.013388683,0.003741045,0.000687379,0,0.001131438,0.022707839,0.010322851,3.65E-05,51
980,400,60.519,5.7,9,4.3,2,2,0,0.1,7.25,8,0.01,0.9,0.2,0.001,0,0,0.02,0.225121741,0.027136976,0.067544748,0.037846054,0.009169697,0.005965591,0,0.000160597,0.00211518,0.016635499,0,0.425499767,0.103727316,0.027057184,0.013388683,0.003741045,0.000687379,0,0.001131438,0.022707839,0.010322851,3.65E-05,30
980,500,60.519,5.7,9,4.3,2,2,0,0.1,7.25,8,0.01,0.9,0.2,0.001,0,0,0.02,0.225121741,0.027136976,0.067544748,0.037846054,0.009169697,0.005965591,0,0.000160597,0.00211518,0.016635499,0,0.425499767,0.103727316,0.027057184,0.013388683,0.003741045,0.000687379,0,0.001131438,0.022707839,0.010322851,3.65E-05,9
1070,160,60.519,5.7,9,4.3,2,2,0,0.1,7.25,8,0.01,0.9,0.2,0.001,0,0,0.02,0.297250389,0.043904625,0.073131501,0.040357626,0.01024029,0.005951241,0,0.00034629,0.004724385,0.018788706,0,0.353371449,0.08696213,0.021470197,0.010869003,0.00267809,0.000702367,0,0.000944911,0.020095781,0.008165648,3.03E-05,175
1070,170,60.519,5.7,9,4.3,2,2,0,0.1,7.25,8,0.01,0.9,0.2,0.001,0,0,0.02,0.297250389,0.043904625,0.073131501,0.040357626,0.01024029,0.005951241,0,0.00034629,0.004724385,0.018788706,0,0.353371449,0.08696213,0.021470197,0.010869003,0.00267809,0.000702367,0,0.000944911,0.020095781,0.008165648,3.03E-05,108
1070,180,60.519,5.7,9,4.3,2,2,0,0.1,7.25,8,0.01,0.9,0.2,0.001,0,0,0.02,0.297250389,0.043904625,0.073131501,0.040357626,0.01024029,0.005951241,0,0.00034629,0.004724385,0.018788706,0,0.353371449,0.08696213,0.021470197,0.010869003,0.00267809,0.000702367,0,0.000944911,0.020095781,0.008165648,3.03E-05,94
1070,200,60.519,5.7,9,4.3,2,2,0,0.1,7.25,8,0.01,0.9,0.2,0.001,0,0,0.02,0.297250389,0.043904625,0.073131501,0.040357626,0.01024029,0.005951241,0,0.00034629,0.004724385,0.018788706,0,0.353371449,0.08696213,0.021470197,0.010869003,0.00267809,0.000702367,0,0.000944911,0.020095781,0.008165648,3.03E-05,50
1070,250,60.519,5.7,9,4.3,2,2,0,0.1,7.25,8,0.01,0.9,0.2,0.001,0,0,0.02,0.297250389,0.043904625,0.073131501,0.040357626,0.01024029,0.005951241,0,0.00034629,0.004724385,0.018788706,0,0.353371449,0.08696213,0.021470197,0.010869003,0.00267809,0.000702367,0,0.000944911,0.020095781,0.008165648,3.03E-05,19.2
1070,280,60.519,5.7,9,4.3,2,2,0,0.1,7.25,8,0.01,0.9,0.2,0.001,0,0,0.02,0.297250389,0.043904625,0.073131501,0.040357626,0.01024029,0.005951241,0,0.00034629,0.004724385,0.018788706,0,0.353371449,0.08696213,0.021470197,0.010869003,0.00267809,0.000702367,0,0.000944911,0.020095781,0.008165648,3.03E-05,12.3
1100,140,60.519,5.7,9,4.3,2,2,0,0.1,7.25,8,0.01,0.9,0.2,0.001,0,0,0.02,0.328884791,0.051392129,0.075411835,0.04142576,0.010592642,0.005976582,0,0.000437311,0.006079161,0.019678991,5.40E-06,0.321736519,0.0794748,0.019191188,0.009804944,0.002318954,0.000676362,0,0.000855805,0.01874028,0.00727894,3.22E-05,146
1100,152,60.519,5.7,9,4.3,2,2,0,0.1,7.25,8,0.01,0.9,0.2,0.001,0,0,0.02,0.328884791,0.051392129,0.075411835,0.04142576,0.010592642,0.005976582,0,0.000437311,0.006079161,0.019678991,5.40E-06,0.321736519,0.0794748,0.019191188,0.009804944,0.002318954,0.000676362,0,0.000855805,0.01874028,0.00727894,3.22E-05,92
1100,170,60.519,5.7,9,4.3,2,2,0,0.1,7.25,8,0.01,0.9,0.2,0.001,0,0,0.02,0.328884791,0.051392129,0.075411835,0.04142576,0.010592642,0.005976582,0,0.000437311,0.006079161,0.019678991,5.40E-06,0.321736519,0.0794748,0.019191188,0.009804944,0.002318954,0.000676362,0,0.000855805,0.01874028,0.00727894,3.22E-05,48
1100,200,60.519,5.7,9,4.3,2,2,0,0.1,7.25,8,0.01,0.9,0.2,0.001,0,0,0.02,0.328884791,0.051392129,0.075411835,0.04142576,0.010592642,0.005976582,0,0.000437311,0.006079161,0.019678991,5.40E-06,0.321736519,0.0794748,0.019191188,0.009804944,0.002318954,0.000676362,0,0.000855805,0.01874028,0.00727894,3.22E-05,18
1100,225,60.519,5.7,9,4.3,2,2,0,0.1,7.25,8,0.01,0.9,0.2,0.001,0,0,0.02,0.328884791,0.051392129,0.075411835,0.04142576,0.010592642,0.005976582,0,0.000437311,0.006079161,0.019678991,5.40E-06,0.321736519,0.0794748,0.019191188,0.009804944,0.002318954,0.000676362,0,0.000855805,0.01874028,0.00727894,3.22E-05,10
1150,75,60.519,5.7,9,4.3,2,2,0,0.1,7.25,8,0.01,0.9,0.2,0.001,0,0,0.02,0.392640012,0.066699839,0.079735679,0.043505382,0.011199718,0.006063622,0,0.00063097,0.009136446,0.021358335,6.31E-06,0.257985183,0.064170627,0.014871909,0.007727488,0.00171599,0.000590448,0,0.000660564,0.015683775,0.005598185,2.95E-05,716
1150,82,60.519,5.7,9,4.3,2,2,0,0.1,7.25,8,0.01,0.9,0.2,0.001,0,0,0.02,0.392640012,0.066699839,0.079735679,0.043505382,0.011199718,0.006063622,0,0.00063097,0.009136446,0.021358335,6.31E-06,0.257985183,0.064170627,0.014871909,0.007727488,0.00171599,0.000590448,0,0.000660564,0.015683775,0.005598185,2.95E-05,385
1150,90,60.519,5.7,9,4.3,2,2,0,0.1,7.25,8,0.01,0.9,0.2,0.001,0,0,0.02,0.392640012,0.066699839,0.079735679,0.043505382,0.011199718,0.006063622,0,0.00063097,0.009136446,0.021358335,6.31E-06,0.257985183,0.064170627,0.014871909,0.007727488,0.00171599,0.000590448,0,0.000660564,0.015683775,0.005598185,2.95E-05,133
1150,104,60.519,5.7,9,4.3,2,2,0,0.1,7.25,8,0.01,0.9,0.2,0.001,0,0,0.02,0.392640012,0.066699839,0.079735679,0.043505382,0.011199718,0.006063622,0,0.00063097,0.009136446,0.021358335,6.31E-06,0.257985183,0.064170627,0.014871909,0.007727488,0.00171599,0.000590448,0,0.000660564,0.015683775,0.005598185,2.95E-05,116
1150,120,60.519,5.7,9,4.3,2,2,0,0.1,7.25,8,0.01,0.9,0.2,0.001,0,0,0.02,0.392640012,0.066699839,0.079735679,0.043505382,0.011199718,0.006063622,0,0.00063097,0.009136446,0.021358335,6.31E-06,0.257985183,0.064170627,0.014871909,0.007727488,0.00171599,0.000590448,0,0.000660564,0.015683775,0.005598185,2.95E-05,42
760,750,67.5425,5.95,5.5,8.05,2.25,0,0,2,3.5,5,0.0075,0.15,0.04,0.007,0,0,0.003,0.120872677,0.006399383,0.024347398,0.05269953,0.00490569,0,0,0.000213385,5.60E-05,0.006045897,0,0.538214555,0.120715185,0.026816288,0.029923657,0.003305387,0,0,0.023868857,0.011089042,0.007661797,2.28E-05,1196
760,780,67.5425,5.95,5.5,8.05,2.25,0,0,2,3.5,5,0.0075,0.15,0.04,0.007,0,0,0.003,0.120872677,0.006399383,0.024347398,0.05269953,0.00490569,0,0,0.000213385,5.60E-05,0.006045897,0,0.538214555,0.120715185,0.026816288,0.029923657,0.003305387,0,0,0.023868857,0.011089042,0.007661797,2.28E-05,667
760,800,67.5425,5.95,5.5,8.05,2.25,0,0,2,3.5,5,0.0075,0.15,0.04,0.007,0,0,0.003,0.120872677,0.006399383,0.024347398,0.05269953,0.00490569,0,0,0.000213385,5.60E-05,0.006045897,0,0.538214555,0.120715185,0.026816288,0.029923657,0.003305387,0,0,0.023868857,0.011089042,0.007661797,2.28E-05,148
760,850,67.5425,5.95,5.5,8.05,2.25,0,0,2,3.5,5,0.0075,0.15,0.04,0.007,0,0,0.003,0.120872677,0.006399383,0.024347398,0.05269953,0.00490569,0,0,0.000213385,5.60E-05,0.006045897,0,0.538214555,0.120715185,0.026816288,0.029923657,0.003305387,0,0,0.023868857,0.011089042,0.007661797,2.28E-05,74
760,900,67.5425,5.95,5.5,8.05,2.25,0,0,2,3.5,5,0.0075,0.15,0.04,0.007,0,0,0.003,0.120872677,0.006399383,0.024347398,0.05269953,0.00490569,0,0,0.000213385,5.60E-05,0.006045897,0,0.538214555,0.120715185,0.026816288,0.029923657,0.003305387,0,0,0.023868857,0.011089042,0.007661797,2.28E-05,27
850,400,67.5425,5.95,5.5,8.05,2.25,0,0,2,3.5,5,0.0075,0.15,0.04,0.007,0,0,0.003,0.159493876,0.012075157,0.028705917,0.062470802,0.009524583,0,0,0.000579293,0.000165914,0.008200084,0,0.505884402,0.11504234,0.025092959,0.026774928,0.003996472,0,0,0.023504433,0.010983111,0.007475416,2.16E-05,1410
850,460,67.5425,5.95,5.5,8.05,2.25,0,0,2,3.5,5,0.0075,0.15,0.04,0.007,0,0,0.003,0.159493876,0.012075157,0.028705917,0.062470802,0.009524583,0,0,0.000579293,0.000165914,0.008200084,0,0.505884402,0.11504234,0.025092959,0.026774928,0.003996472,0,0,0.023504433,0.010983111,0.007475416,2.16E-05,426
850,500,67.5425,5.95,5.5,8.05,2.25,0,0,2,3.5,5,0.0075,0.15,0.04,0.007,0,0,0.003,0.159493876,0.012075157,0.028705917,0.062470802,0.009524583,0,0,0.000579293,0.000165914,0.008200084,0,0.505884402,0.11504234,0.025092959,0.026774928,0.003996472,0,0,0.023504433,0.010983111,0.007475416,2.16E-05,401
850,600,67.5425,5.95,5.5,8.05,2.25,0,0,2,3.5,5,0.0075,0.15,0.04,0.007,0,0,0.003,0.159493876,0.012075157,0.028705917,0.062470802,0.009524583,0,0,0.000579293,0.000165914,0.008200084,0,0.505884402,0.11504234,0.025092959,0.026774928,0.003996472,0,0,0.023504433,0.010983111,0.007475416,2.16E-05,117
850,620,67.5425,5.95,5.5,8.05,2.25,0,0,2,3.5,5,0.0075,0.15,0.04,0.007,0,0,0.003,0.159493876,0.012075157,0.028705917,0.062470802,0.009524583,0,0,0.000579293,0.000165914,0.008200084,0,0.505884402,0.11504234,0.025092959,0.026774928,0.003996472,0,0,0.023504433,0.010983111,0.007475416,2.16E-05,78
