Repository: fanYang-X/SaTNC-A-Transformer-baed-neural-network-for-creep-rupture-life-prediction

# SaTNC: A Transformer-baed neural network for creep rupture life prediction  

By [Fan Yang](https://github.com/fanYang-X), [Wenyue Zhao](https://shi.buaa.edu.cn/09652/zh_CN/index.htm).

## Background  
With the development of material informatics, it becomes more important to introduce physical information constraints into the ML model. Here, a neural network with physical information constraints (Transformer-based) is designed for the prediction of creep rupture life, which is concerned in alloy design.

File: Creep data/creep.csv (part 5 of 7)
Temperature,Stress,Ni,Al,Co,Cr,Mo,Re,Ru,Ti,Ta,W,Hf,Nb,Si,C,Y,Ce,B,Ni_A1,Al_A1,Co_A1,Cr_A1,Mo_A1,Re_A1,Ru_A1,Ti_A1,Ta_A1,W_A1,Hf_A1,Ni_L12,Al_L12,Co_L12,Cr_L12,Mo_L12,Re_L12,Ru_L12,Ti_L12,Ta_L12,W_L12,Hf_L12,creep_life
890,296,67.5425,5.95,5.5,8.05,2.25,0,0,2,3.5,5,0.0075,0.15,0.04,0.007,0,0,0.003,0.173363068,0.014913728,0.029695157,0.063296147,0.009793148,0,0,0.000868965,0.000258585,0.008491203,0,0.492020572,0.112205894,0.02410556,0.025951765,0.003727376,0,0,0.023210431,0.010888412,0.007182016,2.10E-05,982
950,180,67.5425,5.95,5.5,8.05,2.25,0,0,2,3.5,5,0.0075,0.15,0.04,0.007,0,0,0.003,0.199638944,0.020402761,0.031538298,0.064958419,0.010213206,0,0,0.001571003,0.000489882,0.009040866,0,0.465743067,0.106718716,0.022261483,0.024287662,0.003304128,0,0,0.0225131,0.010660615,0.006634743,2.65E-05,977
950,200,67.5425,5.95,5.5,8.05,2.25,0,0,2,3.5,5,0.0075,0.15,0.04,0.007,0,0,0.003,0.199638944,0.020402761,0.031538298,0.064958419,0.010213206,0,0,0.001571003,0.000489882,0.009040866,0,0.465743067,0.106718716,0.022261483,0.024287662,0.003304128,0,0,0.0225131,0.010660615,0.006634743,2.65E-05,758
950,220,67.5425,5.95,5.5,8.05,2.25,0,0,2,3.5,5,0.0075,0.15,0.04,0.007,0,0,0.003,0.199638944,0.020402761,0.031538298,0.064958419,0.010213206,0,0,0.001571003,0.000489882,0.009040866,0,0.465743067,0.106718716,0.022261483,0.024287662,0.003304128,0,0,0.0225131,0.010660615,0.006634743,2.65E-05,455
950,240,67.5425,5.95,5.5,8.05,2.25,0,0,2,3.5,5,0.0075,0.15,0.04,0.007,0,0,0.003,0.199638944,0.020402761,0.031538298,0.064958419,0.010213206,0,0,0.001571003,0.000489882,0.009040866,0,0.465743067,0.106718716,0.022261483,0.024287662,0.003304128,0,0,0.0225131,0.010660615,0.006634743,2.65E-05,399
950,300,67.5425,5.95,5.5,8.05,2.25,0,0,2,3.5,5,0.0075,0.15,0.04,0.007,0,0,0.003,0.199638944,0.020402761,0.031538298,0.064958419,0.010213206,0,0,0.001571003,0.000489882,0.009040866,0,0.465743067,0.106718716,0.022261483,0.024287662,0.003304128,0,0,0.0225131,0.010660615,0.006634743,2.65E-05,128
950,320,67.5425,5.95,5.5,8.05,2.25,0,0,2,3.5,5,0.0075,0.15,0.04,0.007,0,0,0.003,0.199638944,0.020402761,0.031538298,0.064958419,0.010213206,0,0,0.001571003,0.000489882,0.009040866,0,0.465743067,0.106718716,0.022261483,0.024287662,0.003304128,0,0,0.0225131,0.010660615,0.006634743,2.65E-05,97
980,260,67.5425,5.95,5.5,8.05,2.25,0,0,2,3.5,5,0.0075,0.15,0.04,0.007,0,0,0.003,0.216100993,0.023888801,0.032652484,0.066020222,0.010436224,0,0,0.002098804,0.000664682,0.00937779,0,0.449278234,0.103230004,0.021142956,0.023225314,0.003085211,0,0,0.021979732,0.010488439,0.006298174,2.56E-05,58
1000,219,67.5425,5.95,5.5,8.05,2.25,0,0,2,3.5,5,0.0075,0.15,0.04,0.007,0,0,0.003,0.228666228,0.026572521,0.033483878,0.066827482,0.010588822,0,0,0.002540104,0.000811317,0.009625857,0,0.436714574,0.100545307,0.020315194,0.022419977,0.002930554,0,0,0.021538327,0.010337652,0.00605358,2.48E-05,46
1050,100,67.5425,5.95,5.5,8.05,2.25,0,0,2,3.5,5,0.0075,0.15,0.04,0.007,0,0,0.003,0.267276476,0.034904052,0.035924258,0.0692611,0.011005196,0,0,0.004076481,0.001324097,0.010358342,0,0.398106521,0.092214175,0.017875833,0.019986528,0.002518122,0,0,0.020003504,0.009829162,0.005319178,2.26E-05,1032
1050,115,67.5425,5.95,5.5,8.05,2.25,0,0,2,3.5,5,0.0075,0.15,0.04,0.007,0,0,0.003,0.267276476,0.034904052,0.035924258,0.0692611,0.011005196,0,0,0.004076481,0.001324097,0.010358342,0,0.398106521,0.092214175,0.017875833,0.019986528,0.002518122,0,0,0.020003504,0.009829162,0.005319178,2.26E-05,852
1050,120,67.5425,5.95,5.5,8.05,2.25,0,0,2,3.5,5,0.0075,0.15,0.04,0.007,0,0,0.003,0.267276476,0.034904052,0.035924258,0.0692611,0.011005196,0,0,0.004076481,0.001324097,0.010358342,0,0.398106521,0.092214175,0.017875833,0.019986528,0.002518122,0,0,0.020003504,0.009829162,0.005319178,2.26E-05,615
1050,140,67.5425,5.95,5.5,8.05,2.25,0,0,2,3.5,5,0.0075,0.15,0.04,0.007,0,0,0.003,0.267276476,0.034904052,0.035924258,0.0692611,0.011005196,0,0,0.004076481,0.001324097,0.010358342,0,0.398106521,0.092214175,0.017875833,0.019986528,0.002518122,0,0,0.020003504,0.009829162,0.005319178,2.26E-05,283
1050,165,67.5425,5.95,5.5,8.05,2.25,0,0,2,3.5,5,0.0075,0.15,0.04,0.007,0,0,0.003,0.267276476,0.034904052,0.035924258,0.0692611,0.011005196,0,0,0.004076481,0.001324097,0.010358342,0,0.398106521,0.092214175,0.017875833,0.019986528,0.002518122,0,0,0.020003504,0.009829162,0.005319178,2.26E-05,86
1050,200,67.5425,5.95,5.5,8.05,2.25,0,0,2,3.5,5,0.0075,0.15,0.04,0.007,0,0,0.003,0.267276476,0.034904052,0.035924258,0.0692611,0.011005196,0,0,0.004076481,0.001324097,0.010358342,0,0.398106521,0.092214175,0.017875833,0.019986528,0.002518122,0,0,0.020003504,0.009829162,0.005319178,2.26E-05,10
1100,100,67.5425,5.95,5.5,8.05,2.25,0,0,2,3.5,5,0.0075,0.15,0.04,0.007,0,0,0.003,0.319959394,0.04647233,0.038991741,0.072427783,0.011472952,0,0,0.006492682,0.002143858,0.01126926,0,0.345418649,0.080648234,0.014806531,0.016823596,0.002046511,0,0,0.017589197,0.00900563,0.004407115,2.45E-05,613
1100,120,67.5425,5.95,5.5,8.05,2.25,0,0,2,3.5,5,0.0075,0.15,0.04,0.007,0,0,0.003,0.319959394,0.04647233,0.038991741,0.072427783,0.011472952,0,0,0.006492682,0.002143858,0.01126926,0,0.345418649,0.080648234,0.014806531,0.016823596,0.002046511,0,0,0.017589197,0.00900563,0.004407115,2.45E-05,148
1100,130,67.5425,5.95,5.5,8.05,2.25,0,0,2,3.5,5,0.0075,0.15,0.04,0.007,0,0,0.003,0.319959394,0.04647233,0.038991741,0.072427783,0.011472952,0,0,0.006492682,0.002143858,0.01126926,0,0.345418649,0.080648234,0.014806531,0.016823596,0.002046511,0,0,0.017589197,0.00900563,0.004407115,2.45E-05,98
650,1009,60.765,3.7,8.5,16,0,0,0,3.9,0.95,6,0,0,0.15,0.03,0,0,0.005,0.177265992,0.003322538,0.045280101,0.103560853,0,0,0,0.000289502,1.68E-05,0.006900915,0,0.386212715,0.075174882,0.018915634,0.011086046,0,0,0,0.046338157,0.002990957,0.00111619,0,232
650,980,60.765,3.7,8.5,16,0,0,0,3.9,0.95,6,0,0,0.15,0.03,0,0,0.005,0.177265992,0.003322538,0.045280101,0.103560853,0,0,0,0.000289502,1.68E-05,0.006900915,0,0.386212715,0.075174882,0.018915634,0.011086046,0,0,0,0.046338157,0.002990957,0.00111619,0,448
700,931,60.765,3.7,8.5,16,0,0,0,3.9,0.95,6,0,0,0.15,0.03,0,0,0.005,0.187548561,0.004673221,0.047834756,0.111879858,0,0,0,0.000475609,2.88E-05,0.007865567,0,0.379362813,0.073822962,0.019188313,0.01099525,0,0,0,0.046153362,0.002972988,0.001248975,0,135
700,911,60.765,3.7,8.5,16,0,0,0,3.9,0.95,6,0,0,0.15,0.03,0,0,0.005,0.187548561,0.004673221,0.047834756,0.111879858,0,0,0,0.000475609,2.88E-05,0.007865567,0,0.379362813,0.073822962,0.019188313,0.01099525,0,0,0,0.046153362,0.002972988,0.001248975,0,295
700,882,60.765,3.7,8.5,16,0,0,0,3.9,0.95,6,0,0,0.15,0.03,0,0,0.005,0.187548561,0.004673221,0.047834756,0.111879858,0,0,0,0.000475609,2.88E-05,0.007865567,0,0.379362813,0.073822962,0.019188313,0.01099525,0,0,0,0.046153362,0.002972988,0.001248975,0,212
750,774,60.765,3.7,8.5,16,0,0,0,3.9,0.95,6,0,0,0.15,0.03,0,0,0.005,0.200540575,0.006492125,0.050704663,0.121064525,0,0,0,0.0007775,5.44E-05,0.009120075,0,0.370677933,0.072006366,0.019288541,0.01098615,0,0,0,0.045848866,0.002950566,0.001391579,0,173
750,755,60.765,3.7,8.5,16,0,0,0,3.9,0.95,6,0,0,0.15,0.03,0,0,0.005,0.200540575,0.006492125,0.050704663,0.121064525,0,0,0,0.0007775,5.44E-05,0.009120075,0,0.370677933,0.072006366,0.019288541,0.01098615,0,0,0,0.045848866,0.002950566,0.001391579,0,211
750,725,60.765,3.7,8.5,16,0,0,0,3.9,0.95,6,0,0,0.15,0.03,0,0,0.005,0.200540575,0.006492125,0.050704663,0.121064525,0,0,0,0.0007775,5.44E-05,0.009120075,0,0.370677933,0.072006366,0.019288541,0.01098615,0,0,0,0.045848866,0.002950566,0.001391579,0,443
750,666,60.765,3.7,8.5,16,0,0,0,3.9,0.95,6,0,0,0.15,0.03,0,0,0.005,0.200540575,0.006492125,0.050704663,0.121064525,0,0,0,0.0007775,5.44E-05,0.009120075,0,0.370677933,0.072006366,0.019288541,0.01098615,0,0,0,0.045848866,0.002950566,0.001391579,0,954
800,647,60.765,3.7,8.5,16,0,0,0,3.9,0.95,6,0,0,0.15,0.03,0,0,0.005,0.217161823,0.008941758,0.054040426,0.131532836,0,0,0,0.001279816,9.32E-05,0.010725872,0,0.359324428,0.069554707,0.019158203,0.011021691,0,0,0,0.045348712,0.002910622,0.001531639,0,116
800,588,60.765,3.7,8.5,16,0,0,0,3.9,0.95,6,0,0,0.15,0.03,0,0,0.005,0.217161823,0.008941758,0.054040426,0.131532836,0,0,0,0.001279816,9.32E-05,0.010725872,0,0.359324428,0.069554707,0.019158203,0.011021691,0,0,0,0.045348712,0.002910622,0.001531639,0,398
800,529,60.765,3.7,8.5,16,0,0,0,3.9,0.95,6,0,0,0.15,0.03,0,0,0.005,0.217161823,0.008941758,0.054040426,0.131532836,0,0,0,0.001279816,9.32E-05,0.010725872,0,0.359324428,0.069554707,0.019158203,0.011021691,0,0,0,0.045348712,0.002910622,0.001531639,0,424
850,519,60.765,3.7,8.5,16,0,0,0,3.9,0.95,6,0,0,0.15,0.03,0,0,0.005,0.238901205,0.012269949,0.05804936,0.143821971,0,0,0,0.002125356,0.000163849,0.01280831,0,0.34403046,0.066223088,0.018714795,0.011046962,0,0,0,0.04450082,0.002841206,0.001662668,0,79
850,470,60.765,3.7,8.5,16,0,0,0,3.9,0.95,6,0,0,0.15,0.03,0,0,0.005,0.238901205,0.012269949,0.05804936,0.143821971,0,0,0,0.002125356,0.000163849,0.01280831,0,0.34403046,0.066223088,0.018714795,0.011046962,0,0,0,0.04450082,0.002841206,0.001662668,0,158
850,441,60.765,3.7,8.5,16,0,0,0,3.9,0.95,6,0,0,0.15,0.03,0,0,0.005,0.238901205,0.012269949,0.05804936,0.143821971,0,0,0,0.002125356,0.000163849,0.01280831,0,0.34403046,0.066223088,0.018714795,0.011046962,0,0,0,0.04450082,0.002841206,0.001662668,0,210
900,363,60.765,3.7,8.5,16,0,0,0,3.9,0.95,6,0,0,0.15,0.03,0,0,0.005,0.268153334,0.016866445,0.062988756,0.158631918,0,0,0,0.003598456,0.000278828,0.015572264,0,0.322724384,0.061629026,0.017831374,0.010949413,0,0,0,0.043028382,0.002722382,0.001759645,0,141
900,333,60.765,3.7,8.5,16,0,0,0,3.9,0.95,6,0,0,0.15,0.03,0,0,0.005,0.268153334,0.016866445,0.062988756,0.158631918,0,0,0,0.003598456,0.000278828,0.015572264,0,0.322724384,0.061629026,0.017831374,0.010949413,0,0,0,0.043028382,0.002722382,0.001759645,0,211
900,294,60.765,3.7,8.5,16,0,0,0,3.9,0.95,6,0,0,0.15,0.03,0,0,0.005,0.268153334,0.016866445,0.062988756,0.158631918,0,0,0,0.003598456,0.000278828,0.015572264,0,0.322724384,0.061629026,0.017831374,0.010949413,0,0,0,0.043028382,0.002722382,0.001759645,0,334
950,265,60.765,3.7,8.5,16,0,0,0,3.9,0.95,6,0,0,0.15,0.03,0,0,0.005,0.298618513,0.02256595,0.066049775,0.165464425,0,0,0,0.006090963,0.000472525,0.016982088,0,0.295858013,0.055930763,0.016517775,0.010682738,0,0,0,0.040535925,0.002534025,0.001699237,0,104
950,245,60.765,3.7,8.5,16,0,0,0,3.9,0.95,6,0,0,0.15,0.03,0,0,0.005,0.298618513,0.02256595,0.066049775,0.165464425,0,0,0,0.006090963,0.000472525,0.016982088,0,0.295858013,0.055930763,0.016517775,0.010682738,0,0,0,0.040535925,0.002534025,0.001699237,0,84
950,235,60.765,3.7,8.5,16,0,0,0,3.9,0.95,6,0,0,0.15,0.03,0,0,0.005,0.298618513,0.02256595,0.066049775,0.165464425,0,0,0,0.006090963,0.000472525,0.016982088,0,0.295858013,0.055930763,0.016517775,0.010682738,0,0,0,0.040535925,0.002534025,0.001699237,0,137
950,196,60.765,3.7,8.5,16,0,0,0,3.9,0.95,6,0,0,0.15,0.03,0,0,0.005,0.298618513,0.02256595,0.066049775,0.165464425,0,0,0,0.006090963,0.000472525,0.016982088,0,0.295858013,0.055930763,0.016517775,0.010682738,0,0,0,0.040535925,0.002534025,0.001699237,0,346
1000,167,60.765,3.7,8.5,16,0,0,0,3.9,0.95,6,0,0,0.15,0.03,0,0,0.005,0.334527122,0.029830444,0.067970797,0.166204455,0,0,0,0.010202513,0.000764562,0.017190107,0,0.259950685,0.048668425,0.014592688,0.009944978,0,0,0,0.036423857,0.00223986,0.00149324,0,130
1000,137,60.765,3.7,8.5,16,0,0,0,3.9,0.95,6,0,0,0.15,0.03,0,0,0.005,0.334527122,0.029830444,0.067970797,0.166204455,0,0,0,0.010202513,0.000764562,0.017190107,0,0.259950685,0.048668425,0.014592688,0.009944978,0,0,0,0.036423857,0.00223986,0.00149324,0,374
1000,98,60.765,3.7,8.5,16,0,0,0,3.9,0.95,6,0,0,0.15,0.03,0,0,0.005,0.334527122,0.029830444,0.067970797,0.166204455,0,0,0,0.010202513,0.000764562,0.017190107,0,0.259950685,0.048668425,0.014592688,0.009944978,0,0,0,0.036423857,0.00223986,0.00149324,0,1085
760,620,64.185,5.95,9,4.95,1.1,0,0,1.1,0,11.7,0.1,1.4,0.3,0.15,0.025,0.025,0.015,0.044726608,0.002485125,0.010188589,0.009016506,0.000322094,0,0,0.000138141,0,0.003602938,0,0.620389534,0.127743934,0.079994491,0.047201026,0.006450869,0,0,0.013431564,0,0.033983251,0.000334627,400
760,600,64.185,5.95,9,4.95,1.1,0,0,1.1,0,11.7,0.1,1.4,0.3,0.15,0.025,0.025,0.015,0.044726608,0.002485125,0.010188589,0.009016506,0.000322094,0,0,0.000138141,0,0.003602938,0,0.620389534,0.127743934,0.079994491,0.047201026,0.006450869,0,0,0.013431564,0,0.033983251,0.000334627,1900
900,300,64.185,5.95,9,4.95,1.1,0,0,1.1,0,11.7,0.1,1.4,0.3,0.15,0.025,0.025,0.015,0.105319741,0.009506674,0.02146769,0.018326197,0.001103057,0,0,0.000652628,0,0.008012369,1.64E-06,0.559791851,0.120720577,0.068720566,0.037894914,0.005665436,0,0,0.012918531,0,0.029572238,0.000325888,475
900,350,64.185,5.95,9,4.95,1.1,0,0,1.1,0,11.7,0.1,1.4,0.3,0.15,0.025,0.025,0.015,0.105319741,0.009506674,0.02146769,0.018326197,0.001103057,0,0,0.000652628,0,0.008012369,1.64E-06,0.559791851,0.120720577,0.068720566,0.037894914,0.005665436,0,0,0.012918531,0,0.029572238,0.000325888,210
900,400,64.185,5.95,9,4.95,1.1,0,0,1.1,0,11.7,0.1,1.4,0.3,0.15,0.025,0.025,0.015,0.105319741,0.009506674,0.02146769,0.018326197,0.001103057,0,0,0.000652628,0,0.008012369,1.64E-06,0.559791851,0.120720577,0.068720566,0.037894914,0.005665436,0,0,0.012918531,0,0.029572238,0.000325888,120
1000,190,64.185,5.95,9,4.95,1.1,0,0,1.1,0,11.7,0.1,1.4,0.3,0.15,0.025,0.025,0.015,0.193122516,0.023232761,0.035782455,0.02838166,0.002338508,0,0,0.001854679,0,0.013938462,8.96E-06,0.471994807,0.10699643,0.054402944,0.027843198,0.004432469,0,0,0.011712378,0,0.023642171,0.000322616,110
1000,170,64.185,5.95,9,4.95,1.1,0,0,1.1,0,11.7,0.1,1.4,0.3,0.15,0.025,0.025,0.015,0.193122516,0.023232761,0.035782455,0.02838166,0.002338508,0,0,0.001854679,0,0.013938462,8.96E-06,0.471994807,0.10699643,0.054402944,0.027843198,0.004432469,0,0,0.011712378,0,0.023642171,0.000322616,190
1000,140,64.185,5.95,9,4.95,1.1,0,0,1.1,0,11.7,0.1,1.4,0.3,0.15,0.025,0.025,0.015,0.193122516,0.023232761,0.035782455,0.02838166,0.002338508,0,0,0.001854679,0,0.013938462,8.96E-06,0.471994807,0.10699643,0.054402944,0.027843198,0.004432469,0,0,0.011712378,0,0.023642171,0.000322616,490
1050,140,64.185,5.95,9,4.95,1.1,0,0,1.1,0,11.7,0.1,1.4,0.3,0.15,0.025,0.025,0.015,0.260969403,0.035771882,0.045639849,0.034439566,0.003238491,0,0,0.003077971,0,0.018150799,1.61E-05,0.404146448,0.094456899,0.044549267,0.021780706,0.00353233,0,0,0.010489224,0,0.019433802,0.000311324,100
1050,120,64.185,5.95,9,4.95,1.1,0,0,1.1,0,11.7,0.1,1.4,0.3,0.15,0.025,0.025,0.015,0.260969403,0.035771882,0.045639849,0.034439566,0.003238491,0,0,0.003077971,0,0.018150799,1.61E-05,0.404146448,0.094456899,0.044549267,0.021780706,0.00353233,0,0,0.010489224,0,0.019433802,0.000311324,225
1050,100,64.185,5.95,9,4.95,1.1,0,0,1.1,0,11.7,0.1,1.4,0.3,0.15,0.025,0.025,0.015,0.260969403,0.035771882,0.045639849,0.034439566,0.003238491,0,0,0.003077971,0,0.018150799,1.61E-05,0.404146448,0.094456899,0.044549267,0.021780706,0.00353233,0,0,0.010489224,0,0.019433802,0.000311324,515
700,920,60.6,5.95,9,4.95,1.1,4,0,0,4,8.6,0,1.6,0,0.15,0.005,0.025,0.02,0.100625418,0.004389754,0.037486846,0.02393922,0.000979087,0.004838054,0,0,7.17E-05,0.006989894,0,0.54836243,0.130612584,0.050612675,0.02996908,0.005603262,0.000892696,0,0,0.013462175,0.017543071,0,34
700,800,60.6,5.95,9,4.95,1.1,4,0,0,4,8.6,0,1.6,0,0.15,0.005,0.025,0.02,0.100625418,0.004389754,0.037486846,0.02393922,0.000979087,0.004838054,0,0,7.17E-05,0.006989894,0,0.54836243,0.130612584,0.050612675,0.02996908,0.005603262,0.000892696,0,0,0.013462175,0.017543071,0,2107
760,810,60.6,5.95,9,4.95,1.1,4,0,0,4,8.6,0,1.6,0,0.15,0.005,0.025,0.02,0.115344629,0.006545725,0.040413359,0.026906794,0.001382352,0.005952704,0,0,0.000130874,0.007813563,0,0.53383668,0.128450494,0.049173972,0.028416807,0.005305817,0.00116526,0,0,0.01340049,0.01709048,0,233
760,700,60.6,5.95,9,4.95,1.1,4,0,0,4,8.6,0,1.6,0,0.15,0.005,0.025,0.02,0.115344629,0.006545725,0.040413359,0.026906794,0.001382352,0.005952704,0,0,0.000130874,0.007813563,0,0.53383668,0.128450494,0.049173972,0.028416807,0.005305817,0.00116526,0,0,0.01340049,0.01709048,0,1537
800,720,60.6,5.95,9,4.95,1.1,4,0,0,4,8.6,0,1.6,0,0.15,0.005,0.025,0.02,0.127753254,0.008544796,0.042721729,0.028927601,0.00171076,0.006721486,0,0,0.000195837,0.008520035,0,0.52158808,0.12645342,0.047763697,0.027219763,0.005050542,0.001359469,0,0,0.013336469,0.016716155,0,158
800,680,60.6,5.95,9,4.95,1.1,4,0,0,4,8.6,0,1.6,0,0.15,0.005,0.025,0.02,0.127753254,0.008544796,0.042721729,0.028927601,0.00171076,0.006721486,0,0,0.000195837,0.008520035,0,0.52158808,0.12645342,0.047763697,0.027219763,0.005050542,0.001359469,0,0,0.013336469,0.016716155,0,636
900,550,60.6,5.95,9,4.95,1.1,4,0,0,4,8.6,0,1.6,0,0.15,0.005,0.025,0.02,0.171117575,0.01650897,0.04978592,0.033995115,0.002725496,0.008647415,0,0,0.000532737,0.011016772,0,0.478810579,0.118490391,0.042427137,0.023505513,0.004158292,0.001827974,0,0,0.012998151,0.015481963,0,94
900,320,60.6,5.95,9,4.95,1.1,4,0,0,4,8.6,0,1.6,0,0.15,0.005,0.025,0.02,0.171117575,0.01650897,0.04978592,0.033995115,0.002725496,0.008647415,0,0,0.000532737,0.011016772,0,0.478810579,0.118490391,0.042427137,0.023505513,0.004158292,0.001827974,0,0,0.012998151,0.015481963,0,1584
1000,280,60.6,5.95,9,4.95,1.1,4,0,0,4,8.6,0,1.6,0,0.15,0.005,0.025,0.02,0.242540151,0.031515374,0.059560052,0.039739062,0.004012739,0.010695244,0,0,0.001399605,0.015047772,0,0.408190862,0.103482998,0.033775206,0.018453636,0.002983486,0.002068234,0,0,0.012136014,0.013229563,0,92
1000,220,60.6,5.95,9,4.95,1.1,4,0,0,4,8.6,0,1.6,0,0.15,0.005,0.025,0.02,0.242540151,0.031515374,0.059560052,0.039739062,0.004012739,0.010695244,0,0,0.001399605,0.015047772,0,0.408190862,0.103482998,0.033775206,0.018453636,0.002983486,0.002068234,0,0,0.012136014,0.013229563,0,300
1000,190,60.6,5.95,9,4.95,1.1,4,0,0,4,8.6,0,1.6,0,0.15,0.005,0.025,0.02,0.242540151,0.031515374,0.059560052,0.039739062,0.004012739,0.010695244,0,0,0.001399605,0.015047772,0,0.408190862,0.103482998,0.033775206,0.018453636,0.002983486,0.002068234,0,0,0.012136014,0.013229563,0,747
1010,260,60.6,5.95,9,4.95,1.1,4,0,0,4,8.6,0,1.6,0,0.15,0.005,0.025,0.02,0.251906373,0.033599522,0.06072455,0.04038392,0.004154397,0.010917855,0,0,0.001536959,0.015566424,0,0.398918734,0.10140358,0.03269978,0.01786264,0.002857093,0.002067328,0,0,0.011997469,0.01291499,0,101
1050,190,60.6,5.95,9,4.95,1.1,4,0,0,4,8.6,0,1.6,0,0.15,0.005,0.025,0.02,0.294638601,0.043524295,0.065409365,0.042912091,0.004685526,0.011231765,0,0,0.002270456,0.017377902,0,0.35625119,0.091475149,0.028083249,0.015372756,0.002335955,0.001921595,0,0,0.011260233,0.011255054,0,128
1050,135,60.6,5.95,9,4.95,1.1,4,0,0,4,8.6,0,1.6,0,0.15,0.005,0.025,0.02,0.294638601,0.043524295,0.065409365,0.042912091,0.004685526,0.011231765,0,0,0.002270456,0.017377902,0,0.35625119,0.091475149,0.028083249,0.015372756,0.002335955,0.001921595,0,0,0.011260233,0.011255054,0,912
1050,115,60.6,5.95,9,4.95,1.1,4,0,0,4,8.6,0,1.6,0,0.15,0.005,0.025,0.02,0.294638601,0.043524295,0.065409365,0.042912091,0.004685526,0.011231765,0,0,0.002270456,0.017377902,0,0.35625119,0.091475149,0.028083249,0.015372756,0.002335955,0.001921595,0,0,0.011260233,0.011255054,0,1865
1100,160,60.6,5.95,9,4.95,1.1,4,0,0,4,8.6,0,1.6,0,0.15,0.005,0.025,0.02,0.361671737,0.059749464,0.07205458,0.046451813,0.005351565,0.011562166,0,0,0.003668318,0.019920358,0,0.289217992,0.075245684,0.021435831,0.011827678,0.001669889,0.001585975,0,0,0.009864091,0.008718665,0,66
1100,140,60.6,5.95,9,4.95,1.1,4,0,0,4,8.6,0,1.6,0,0.15,0.005,0.025,0.02,0.361671737,0.059749464,0.07205458,0.046451813,0.005351565,0.011562166,0,0,0.003668318,0.019920358,0,0.289217992,0.075245684,0.021435831,0.011827678,0.001669889,0.001585975,0,0,0.009864091,0.008718665,0,146
1100,110,60.6,5.95,9,4.95,1.1,4,0,0,4,8.6,0,1.6,0,0.15,0.005,0.025,0.02,0.361671737,0.059749464,0.07205458,0.046451813,0.005351565,0.011562166,0,0,0.003668318,0.019920358,0,0.289217992,0.075245684,0.021435831,0.011827678,0.001669889,0.001585975,0,0,0.009864091,0.008718665,0,430
700,950,65.33,5.5,5,9,0,0,0,1.8,3,9.5,0,0.65,0.2,0.015,0,0,0.005,0.121695343,0.004717053,0.023088179,0.053527745,0,0,0,0.000138428,3.15E-05,0.006543888,0,0.528837971,0.115500845,0.022428859,0.033602536,0,0,0,0.02203615,0.009721395,0.008839653,0,750
700,900,65.33,5.5,5,9,0,0,0,1.8,3,9.5,0,0.65,0.2,0.015,0,0,0.005,0.121695343,0.004717053,0.023088179,0.053527745,0,0,0,0.000138428,3.15E-05,0.006543888,0,0.528837971,0.115500845,0.022428859,0.033602536,0,0,0,0.02203615,0.009721395,0.008839653,0,1000
900,450,65.33,5.5,5,9,0,0,0,1.8,3,9.5,0,0.65,0.2,0.015,0,0,0.005,0.19344012,0.01609494,0.02895912,0.07095246,0,0,0,0.00120009,0.00034989,0.01600338,0,0.471077337,0.104122014,0.020856593,0.030446602,0,0,0,0.0209706,0.009422351,0.013741209,0,100
900,420,65.33,5.5,5,9,0,0,0,1.8,3,9.5,0,0.65,0.2,0.015,0,0,0.005,0.196864983,0.016489971,0.029481667,0.072044559,0,0,0,0.001206988,0.000354801,0.015143715,0,0.468374342,0.103727391,0.020551085,0.029971165,0,0,0,0.020963838,0.00942008,0.012715443,0,168
900,400,65.33,5.5,5,9,0,0,0,1.8,3,9.5,0,0.65,0.2,0.015,0,0,0.005,0.196864983,0.016489971,0.029481667,0.072044559,0,0,0,0.001206988,0.000354801,0.015143715,0,0.468374342,0.103727391,0.020551085,0.029971165,0,0,0,0.020963838,0.00942008,0.012715443,0,220
900,380,65.33,5.5,5,9,0,0,0,1.8,3,9.5,0,0.65,0.2,0.015,0,0,0.005,0.196864983,0.016489971,0.029481667,0.072044559,0,0,0,0.001206988,0.000354801,0.015143715,0,0.468374342,0.103727391,0.020551085,0.029971165,0,0,0,0.020963838,0.00942008,0.012715443,0,239
1100,137,66.4,5.3,0,9.2,0,0,0,0,10.4,8.7,0,0,0,0,0,0,0,0.193854822,0.020977463,0,0.059206906,0,0,0,0,0.003278539,0.011035155,0,0.509064595,0.101061417,0,0.050726412,0,0,0,0,0.032429891,0.018367687,0,340
900,392,66.4,5.3,0,9.2,0,0,0,0,10.4,8.7,0,0,0,0,0,0,0,0.12758619,0.008478823,0,0.05474232,0,0,0,0,0.000592841,0.007539826,0,0.575330088,0.113558289,0,0.055067992,0,0,0,0,0.035116515,0.018667116,0,380
1100,137,60,5.1,8.2,5.2,1.9,0,0,0,8.1,11.5,0,0,0,0,0,0,0,0,0,0,0,0,0,0,0,0,0,0,0.648025717,0.119808948,0.088198758,0.063392456,0.012552955,0,0,0,0.028376306,0.039650765,0,351
900,392,60,5.1,8.2,5.2,1.9,0,0,0,8.1,11.5,0,0,0,0,0,0,0,0,0,0,0,0,0,0,0,0,0,0,0.648025974,0.119812819,0.088198889,0.063354386,0.012213733,0,0,0,0.02837507,0.037279101,0,652
1100,137,65.2,5.4,0,9,0,1.2,0,0,10,8,0,1.2,0,0,0,0,0,0.206537817,0.022593108,0,0.062153397,0,0.002916234,0,0,0.003061121,0.011008322,0,0.496254019,0.101725814,0,0.045370571,0,0.001086016,0,0,0.031266196,0.016020467,0,318
900,392,65.2,5.4,0,9,0,1.2,0,0,10,8,0,1.2,0,0,0,0,0,0.135415201,0.008841615,0,0.057257358,0,0.00259798,0,0,0.000492026,0.00747582,0,0.56726124,0.115481539,0,0.049862576,0,0.000634643,0,0,0.033831962,0.01643804,0,429
1100,137,66.4,5.4,0,9,1.2,0,0,0,10,8,0,0,0,0,0,0,0,0.223101028,0.02465631,0,0.066337215,0.005930933,0,0,0,0.003257317,0.012177198,0,0.477059975,0.099195886,0,0.040776174,0.001807549,0,0,0,0.030940982,0.014752788,0,164
900,392,66.4,5.4,0,9,1.2,0,0,0,10,8,0,0,0,0,0,0,0,0.150128321,0.010322534,0,0.061880824,0.005402425,0,0,0,0.000520146,0.008178114,0,0.550030337,0.113536145,0,0.045036561,0.001760486,0,0,0,0.033676875,0.014797185,0,304
900,392,69.4,5.4,0,9,0,1.2,0,0,5.8,8,0,1.2,0,0,0,0,0,0.19522895,0.013988506,0,0.056561372,0,0.003006094,0,0,0.000454118,0.00936096,0,0.530229,0.106709488,0,0.047821606,0,0.000880108,0,0,0.018879038,0.01688076,0,275
900,392,70.45,5.4,0,9,0,1.2,0,0,5.8,8,0,0,0.15,0,0,0,0,0.19522895,0.013988506,0,0.056561372,0,0.003006094,0,0,0.000454118,0.00936096,0,0.530229,0.106709488,0,0.047821606,0,0.000880108,0,0,0.018879038,0.01688076,0,252
1100,137,62.4,5.3,7.8,4.9,1.9,2.4,0,0.5,6,8.7,0.1,0,0,0,0,0,0,0.360015068,0.05103336,0.067211165,0.048654102,0.010430805,0.007287196,0,0.002362017,0.00545965,0.022206408,3.45E-05,0.300202258,0.07094004,0.014974813,0.009862707,0.001862814,0.000718757,0,0.00412541,0.015127921,0.007174811,0.000314722,375
1000,245,62.4,5.3,7.8,4.9,1.9,2.4,0,0.5,6,8.7,0.1,0,0,0,0,0,0,0.266014962,0.02996082,0.061348977,0.045171018,0.009447822,0.00724716,0,0.001047303,0.00225369,0.019394991,1.33E-05,0.394197192,0.092013947,0.020833873,0.013349752,0.002851891,0.000759016,0,0.005435894,0.018333585,0.00998999,0.00033486,198
900,392,62.4,5.3,7.8,4.9,1.9,2.4,0,0.5,6,8.7,0.1,0,0,0,0,0,0,0.208374953,0.017393436,0.05746471,0.042859562,0.008473078,0.007344056,0,0.000440066,0.000851276,0.017501649,3.61E-06,0.451837386,0.104581451,0.024721344,0.015656212,0.003822954,0.000658469,0,0.006047683,0.019734882,0.011884401,0.000345217,584
1100,137,61.5,5.2,7.6,4.5,1.8,2.4,2,0.5,5.9,8.5,0.1,0,0,0,0,0,0,0.361160841,0.050491495,0.067174272,0.046048197,0.010169438,0.00742299,0.010857508,0.002314947,0.005061395,0.022373931,3.50E-05,0.294837115,0.070158418,0.013557263,0.008133524,0.001575844,0.000642011,0.001529986,0.004218927,0.01534989,0.006570186,0.000316836,237
1000,245,61.5,5.2,7.6,4.5,1.8,2.4,2,0.5,5.9,8.5,0.1,0,0,0,0,0,0,0.269699133,0.029439102,0.062223557,0.043485031,0.009385193,0.007423497,0.010732437,0.000983124,0.001920733,0.019853643,9.10E-06,0.38629865,0.091213338,0.018508555,0.010695406,0.0023592,0.000648372,0.001656344,0.00555747,0.01848676,0.009093546,0.000337807,237
900,392,61.5,5.2,7.6,4.5,1.8,2.4,2,0.5,5.9,8.5,0.1,0,0,0,0,0,0,0.213897077,0.016759422,0.059120891,0.041900443,0.00858944,0.007531348,0.0109248,0.000385448,0.000649971,0.018127383,3.78E-06,0.44209625,0.10389237,0.021612101,0.012280451,0.003154098,0.000535015,0.001461959,0.006152668,0.019758214,0.010818493,0.000348382,376
1100,137,62.2,5.3,7.6,4.5,1.8,3.5,0,0.5,5.9,8.6,0.1,0,0,0,0,0,0,0.35159017,0.049140443,0.065543014,0.044689438,0.009866208,0.010656626,0,0.002214291,0.004972345,0.021873832,3.36E-05,0.310920409,0.073651186,0.015072106,0.009412376,0.001863141,0.001094156,0,0.004315104,0.015410459,0.007364679,0.000316382,178
1000,245,62.2,5.3,7.6,4.5,1.8,3.5,0,0.5,5.9,8.6,0.1,0,0,0,0,0,0,0.260411784,0.028755596,0.059773208,0.041379794,0.00883263,0.010026112,0,0.000965126,0.002020733,0.01868209,1.29E-05,0.401841358,0.094038444,0.020611321,0.012591396,0.002830228,0.001083314,0,0.005564036,0.018359617,0.00992565,0.000340308,221
900,392,62.2,5.3,7.6,4.5,1.8,3.5,0,0.5,5.9,8.6,0.1,0,0,0,0,0,0,0.204256125,0.016928052,0.055011824,0.038462732,0.007589636,0.008472718,0,0.000424157,0.000799641,0.015718161,3.48E-06,0.45735535,0.10585998,0.024533879,0.014997583,0.003875128,0.000812423,0,0.006106067,0.019581969,0.011315889,0.000348181,872
1100,137,60.8,5.2,7.6,4.5,1.7,3.5,2,0.5,5.8,8.3,0.1,0,0,0,0,0,0,0.352907675,0.049373402,0.067599412,0.046375134,0.009680946,0.010897551,0.010932146,0.002173744,0.004630018,0.021996909,3.46E-05,0.299173038,0.071933125,0.013574525,0.008104067,0.001473467,0.000935736,0.001524276,0.00439923,0.015547615,0.00642313,0.000321792,340
1000,245,60.8,5.2,7.6,4.5,1.7,3.5,2,0.5,5.8,8.3,0.1,0,0,0,0,0,0,0.262924951,0.028432106,0.062675777,0.043836581,0.008913168,0.010650786,0.010799338,0.000877812,0.001683598,0.01935688,9.00E-06,0.389057334,0.092871361,0.018395315,0.010572777,0.002206779,0.000911257,0.001624892,0.005698101,0.018494126,0.0087832,0.000340349,323
900,392,60.8,5.2,7.6,4.5,1.7,3.5,2,0.5,5.8,8.3,0.1,0,0,0,0,0,0,0.208391888,0.016315945,0.058658211,0.041494828,0.00783047,0.009170087,0.010709536,0.000351557,0.000584695,0.016556484,3.70E-06,0.443096861,0.104993201,0.021596999,0.012266347,0.002991792,0.000654455,0.001433567,0.006220434,0.019590005,0.010084832,0.000349042,995
1100,137,59.9,6,12,3,2,5,0,0,6,6,0.1,0,0,0,0,0,0,0.335889265,0.058740336,0.099754938,0.029239203,0.010038698,0.014952707,0,0,0.00566563,0.015095059,3.42E-05,0.294760385,0.078668793,0.026063613,0.006415791,0.0028462,0.001640548,0,0,0.014820908,0.005068044,0.000314331,227
900,392,59.9,6,12,3,2,5,0,0,6,6,0.1,0,0,0,0,0,0,0.164153239,0.016206864,0.07835683,0.02417311,0.00582173,0.014888618,0,0,0.000845192,0.010921263,3.15E-06,0.466500036,0.121200049,0.047465398,0.011481245,0.007058535,0.001704729,0,0,0.019642035,0.009249351,0.000342315,961
1100,137,58.3,6,12,3,2,5,1.6,0,6,6,0.1,0,0,0,0,0,0,0,0,0,0,0,0,0,0,0,0,0,0.618171667,0.138380115,0.126717418,0.035904528,0.01297359,0.016707103,0.00985225,0,0.020636423,0.020309842,0.000348289,143
1100,137,63.7,5.9,5.8,3.2,2.8,5,2,0,5.6,5.9,0.1,0,0,0,0,0,0,0.304542336,0.043463114,0.045690891,0.029605102,0.013800767,0.014387526,0.009979677,0,0.00262849,0.012927784,1.91E-05,0.372368438,0.092914303,0.0156888,0.008775269,0.004403323,0.00235855,0.002363779,0,0.016677194,0.007086108,0.000329465,412
900,392,63.7,5.9,5.8,3.2,2.8,5,2,0,5.6,5.9,0.1,0,0,0,0,0,0,0.147817621,0.011931692,0.029658232,0.021440694,0.007311121,0.00739961,0.005567645,0,0.000351565,0.007681819,2.39E-06,0.527807569,0.124440027,0.027196729,0.01622326,0.009536996,0.001754867,0.00200662,0,0.018948116,0.012180403,0.000348012,987
1100,137,61.7,5.7,5.8,3.2,2.9,5.8,3.6,0,5.6,5.6,0.1,0,0,0,0,0,0,0.306870638,0.04363611,0.046642968,0.030816628,0.014525813,0.014413362,0.016603723,0,0.002547273,0.012843928,1.96E-05,0.357227826,0.089945841,0.014108167,0.007842333,0.003845856,0.002033384,0.003484366,0,0.017020173,0.006230689,0.000336387,722
900,392,61.7,5.7,5.8,3.2,2.9,5.8,3.6,0,5.6,5.6,0.1,0,0,0,0,0,0,0.146419715,0.01188607,0.028583844,0.021611251,0.007240041,0.005980904,0.007206906,0,0.000345553,0.007400984,2.37E-06,0.515947366,0.121695033,0.025130472,0.015648774,0.008752337,0.00134318,0.002520269,0,0.019223367,0.011532576,0.000353849,1224
1100,137,61.85,5.7,5.8,2.4,2.9,5.9,3.7,0,5.7,5.5,0.1,0,0.45,0,0,0,0,0.305569848,0.043176181,0.045340449,0.022634628,0.013759234,0.013308345,0.015781115,0,0.002752796,0.012278419,1.90E-05,0.366150436,0.090711816,0.014805389,0.006340046,0.004296687,0.002079207,0.003738476,0,0.017212353,0.006447591,0.000332878,387
1100,137,62.35,5.7,5.8,3.2,1.4,5.9,3.7,0,5.8,5.6,0.1,0,0.45,0,0,0,0,0.326956818,0.046921628,0.04785701,0.030943873,0.007056037,0.015113543,0.017518086,0,0.003024742,0.012937762,2.54E-05,0.346666139,0.086177331,0.01283554,0.007614139,0.001826037,0.002034312,0.003584264,0,0.017165718,0.00612231,0.000329365,380
1100,137,59.2,5.8,5.8,2.9,3.9,4.9,6,0,5.6,5.8,0.1,0,0,0,0,0,0,0.250503432,0.036551496,0.040758833,0.02611351,0.016499683,0.007953144,0.019849894,0,0.001949138,0.011884387,1.24E-05,0.390836084,0.100605276,0.01766632,0.008391641,0.005525932,0.001432855,0.00544818,0,0.017788501,0.00732533,0.000344329,1252
1100,137,60,5.6,5.6,2.8,2.8,6.9,5,0,5.6,5.6,0.1,0,0,0,0,0,0,0.282283842,0.040097744,0.041519144,0.026030784,0.012240083,0.011611815,0.017350885,0,0.002383853,0.012044027,1.78E-05,0.372226627,0.093248661,0.014607982,0.007674937,0.003834856,0.001906979,0.004299846,0,0.017497185,0.006823328,0.000344824,964
1100,137,59.7,5.6,5.6,4.6,2.4,6.4,5,0,5.6,5,0.1,0,0,0,0,0,0,0.304369076,0.044168796,0.045435769,0.045325598,0.012043759,0.013886629,0.021523524,0,0.002338643,0.01167819,1.50E-05,0.339930725,0.087540094,0.011986599,0.009893624,0.002453004,0.001665739,0.003787516,0,0.017295841,0.005146029,0.000336028,1001
900,392,59.7,5.6,5.6,4.6,2.4,6.4,5,0,5.6,5,0.1,0,0,0,0,0,0,0.150621374,0.012236853,0.029310699,0.033332584,0.006758504,0.006150366,0.009819634,0,0.00025041,0.007037021,2.56E-06,0.492250305,0.119472942,0.020431445,0.018818436,0.005431842,0.00103398,0.002447086,0,0.019383678,0.009691839,0.000351553,1245
1100,137,58.8,5.9,6.5,4.6,1.1,6.4,5,0,7.6,4,0.1,0,0,0,0,0,0,0.244231739,0.037313884,0.049192221,0.042834386,0.005124979,0.011811014,0.018909404,0,0.002558282,0.008785678,1.26E-05,0.388674698,0.101173493,0.015460977,0.011469978,0.001182928,0.001630672,0.004228691,0,0.02403444,0.004571408,0.000342717,1930
900,392,58.8,5.9,6.5,4.6,1.1,6.4,5,0,7.6,4,0.1,0,0,0,0,0,0,0.118444514,0.010271646,0.033188984,0.031785351,0.003010879,0.005540884,0.008491112,0,0.000253434,0.00562103,2.17E-06,0.513088927,0.128218259,0.021186202,0.01771034,0.002151724,0.000777211,0.002072563,0,0.02634602,0.007743326,0.000352624,1306
1150,137,58.8,5.9,6.5,4.6,1.1,6.4,5,0,7.6,4,0.1,0,0,0,0,0,0,0.294696274,0.049678186,0.05357569,0.045380938,0.005696352,0.014410771,0.022115837,0,0.004352213,0.00975875,2.50E-05,0.338784436,0.088811659,0.013253015,0.009719523,0.000977761,0.001824831,0.004390243,0,0.022241638,0.003712587,0.000329147,92
1150,137,55.8,5.9,6.5,4.6,1.1,7.4,7,0,7.6,4,0.1,0,0,0,0,0,0,0.249207403,0.043745491,0.04780717,0.042617247,0.00470391,0.010766051,0.022625632,0,0.003584344,0.008865394,1.74E-05,0.360215932,0.097055715,0.015039507,0.011045936,0.000955549,0.001651438,0.005504792,0,0.023431718,0.004076662,0.000342751,270
900,392,55.8,5.9,6.5,4.6,1.1,7.4,7,0,7.6,4,0.1,0,0,0,0,0,0,0.080059813,0.006967077,0.023739443,0.024458498,0.002097876,0.003586152,0.006552062,0,0.000159621,0.004396418,1.52E-06,0.527805765,0.133831834,0.022892385,0.019153941,0.0020554,0.000707475,0.002241577,0,0.026876584,0.008772684,0.000357461,544
1100,137,61.7,5.6,9,6.5,0.6,3,0,1,6.5,6,0.1,0,0,0,0,0,0,0.32449734,0.049896414,0.075483189,0.063862345,0.00328092,0.008972987,0,0.00387545,0.005323238,0.015265088,3.30E-05,0.31306124,0.075971685,0.017130826,0.011952471,0.000507946,0.000795633,0,0.008787921,0.016465551,0.004526566,0.000305667,136
900,392,61.7,5.6,9,6.5,0.6,3,0,1,6.5,6,0.1,0,0,0,0,0,0,0.18301729,0.016547777,0.066541547,0.058940504,0.002845573,0.008708434,0,0.000588739,0.000718402,0.012531734,3.50E-06,0.45435292,0.109318531,0.025718579,0.01647647,0.000913201,0.000531081,0,0.012078859,0.021061903,0.006871673,0.000336783,499
1100,137,69.57,5.7,3,2,0.4,6,0,0.2,8,5,0.03,0.1,0,0,0,0,0,0.308354812,0.037772158,0.023334168,0.016508328,0.001760833,0.016165363,0,0.000648288,0.004136493,0.009557013,8.37E-06,0.433642268,0.094272588,0.008481915,0.007533663,0.000843538,0.003973353,0,0.001960498,0.023496883,0.007440582,9.89E-05,330
1100,137,67.8,5.8,3.3,2.3,0.4,6.3,0,0.2,8.3,5.5,0,0.1,0,0,0,0,0,0.264543833,0.03264806,0.024635288,0.018331858,0.001705634,0.015558348,0,0.000522814,0.003385313,0.009458853,0,0.462338885,0.10253554,0.01032174,0.009364633,0.000869528,0.004216274,0,0.002101882,0.025454036,0.00834497,0,333
1100,137,62.5,5,5,10,0,0,0,1.5,12,4,0,0,0,0,0,0,0,0.262304165,0.032951824,0.042707239,0.095301845,0,0,0,0.004704803,0.007371162,0.009668963,0,0.384359647,0.07957399,0.008812488,0.021483506,0,0,0,0.014316887,0.032901046,0.003542435,0,14
900,392,62.5,5,5,10,0,0,0,1.5,12,4,0,0,0,0,0,0,0,0.15815612,0.011369239,0.042584305,0.09661456,0,0,0,0.000783094,0.001022816,0.009099866,0,0.48850566,0.101157412,0.008933258,0.020172971,0,0,0,0.01824072,0.039250545,0.004109435,0,82.6
1100,137,59.6,5.6,10,5,2,3,0,0,8.7,6,0.1,0,0,0,0,0,0,0.329414103,0.053725236,0.089481501,0.05096602,0.011417251,0.009282549,0,0,0.007312491,0.016101106,2.84E-05,0.302460967,0.075416402,0.016097362,0.008865653,0.001551813,0.000739165,0,0,0.022602875,0.004201567,0.000319872,139
1100,137,50.5,5.6,16.5,2,2,6,3,0,8.3,6,0.1,0,0,0,0,0,0,0,0,0,0,0,0,0,0,0,0,0,0.555101493,0.13405313,0.177497687,0.024608234,0.013037017,0.018051325,0.017422925,0,0.02960001,0.021005524,0.000362654,141
1030,230,66.467,5.6,8,5.9,0.54,2.95,0,0,5.9,4.44,0.18,0,0,0.012,0,0,0.011,0,0,0,0,0,0,0,0,0,0,0,0.67882848,0.12436128,0.08134192,0.06799352,0.00337008,0.0094964,0,0,0.01953896,0.01446936,0.00060136,1
1030,230,63.268,5.67,8.1,5.54,0.53,2.98,0,1.99,6.08,5.51,0.3,0,0,0.014,0,0,0.018,0.203159417,0.024042492,0.056547854,0.049012471,0.002612844,0.008668578,0,0.002764417,0.001970459,0.012068162,3.97E-05,0.446169082,0.102468506,0.026197119,0.015134125,0.000715803,0.000965056,0,0.02225381,0.018259373,0.005975679,0.000971447,36.6
1030,230,60.727,5.59,8.06,5.57,0.52,2.94,0,3.74,5.97,6.37,0.47,0,0,0.023,0,0,0.02,0.111025346,0.013005307,0.039042538,0.040096183,0.00210729,0.003396064,0,0.002832641,0.00133092,0.008939346,4.44E-05,0.511369602,0.112076879,0.039368586,0.019186911,0.000700857,0.000572744,0,0.044334876,0.01856895,0.00589323,0.001544901,5.3
1030,230,63.234,5.55,8.03,5.78,1.48,2.92,0,2,6.01,4.44,0.51,0,0,0.016,0,0,0.03,0.213430644,0.024926788,0.057339576,0.052420963,0.007486,0.008551637,0,0.002957994,0.001953035,0.010087518,7.21E-05,0.434365184,0.098658976,0.024520415,0.014364618,0.00178161,0.000869078,0,0.022136658,0.01800233,0.004419882,0.001645041,36
1030,230,61.008,5.59,8.02,5.52,1.43,2.96,0,3.88,6.01,5.38,0.18,0,0,0.012,0,0,0.01,0.11431534,0.013520576,0.039634746,0.040662936,0.005824106,0.003634316,0,0.002895952,0.001274311,0.008241617,1.84E-05,0.507928047,0.110917977,0.038167011,0.017474863,0.001679557,0.000559853,0,0.04578847,0.018654285,0.00471769,0.000589711,6
1030,230,63.527,5.58,7.99,5.83,1.48,2.92,0,0,5.98,6.36,0.3,0,0,0.015,0,0,0.018,0.313725906,0.041833173,0.06519363,0.054492475,0.00742062,0.008651456,0,0,0.00293468,0.014307199,4.58E-05,0.347466783,0.08443063,0.017581934,0.01396039,0.001999957,0.000918899,0,0,0.017242875,0.006815579,0.000977866,37.6
1030,230,60.81,5.53,8.01,5.56,2.43,2.96,0,3.92,5.99,4.48,0.28,0,0,0.013,0,0,0.017,0.112324075,0.013219788,0.038464763,0.038813188,0.008378038,0.003396013,0,0.002884688,0.001199125,0.007545438,2.72E-05,0.506521785,0.109740812,0.037655578,0.016516126,0.002356261,0.000527743,0,0.046240693,0.018641964,0.004177346,0.000914259,4.8
1030,230,63.135,5.6,8.01,5.78,2.56,2.96,0,0,5.98,5.43,0.5,0,0,0.018,0,0,0.027,0.303129156,0.040299947,0.064429086,0.053974122,0.012792131,0.008745692,0,0,0.002700949,0.012194135,7.47E-05,0.353637216,0.086327374,0.018491556,0.013846092,0.003486606,0.000953173,0,0,0.017463133,0.005824389,0.001635444,44
1030,230,60.816,5.55,7.98,5.79,2.52,2.92,0,1.94,5.96,6.31,0.18,0,0,0.024,0,0,0.01,0.198833775,0.024455727,0.055313111,0.051941302,0.012571663,0.006721556,0,0.002702595,0.001787022,0.013354864,2.21E-05,0.432629738,0.100964014,0.026187424,0.014705438,0.002786162,0.000718405,0,0.022001934,0.018284969,0.005822204,0.000593465,9
1100,137,76.97,6.02,0,0,9.57,1.51,0,0,5.93,0,0,0,0,0,0,0,0,0.334290272,0.039091672,0,0,0.036624216,0.003663672,0,0,0.003126,0,0,0.448574112,0.094093488,0,0,0.02291976,0.001178064,0,0,0.016434576,0,0,73.29
980,250,76.97,6.02,0,0,9.57,1.51,0,0,5.93,0,0,0,0,0,0,0,0,0.236804236,0.022131672,0,0,0.027213695,0.00340353,0,0,0.001346867,0,0,0.546063728,0.111052151,0,0,0.032327869,0.001439473,0,0,0.018216779,0,0,83.6
760,750,67.97,6.5,4.5,3,9.5,2,0,0,6.5,0,0,0,0,0,0.03,0,0,0,0,0,0,0,0,0,0,0,0,0,0.674954634,0.143458515,0.044172523,0.025760176,0.039647858,0.001169189,0,0,0.0213876,0,0,120
850,500,67.97,6.5,4.5,3,9.5,2,0,0,6.5,0,0,0,0,0,0.03,0,0,0,0,0,0,0,0,0,0,0,0,0,0.678157338,0.143458094,0.044261961,0.026818501,0.043865978,0.001716791,0,0,0.021391111,0,0,440
980,250,67.97,6.5,4.5,3,9.5,2,0,0,6.5,0,0,0,0,0,0.03,0,0,0.068742173,0.006839107,0.007477186,0.009717293,0.010559304,0.001499011,0,0,0.000286978,0,0,0.615374681,0.136613936,0.036731516,0.020928113,0.039615298,0.001868669,0,0,0.021106508,0,0,105
1100,130,67.97,6.5,4.5,3,9.5,2,0,0,6.5,0,0,0,0,0,0.03,0,0,0.237069959,0.032898861,0.02703101,0.023871399,0.039313496,0.005009141,0,0,0.001776135,0,0,0.452888653,0.11055869,0.018440164,0.010482977,0.019655582,0.001386336,0,0,0.0196176,0,0,306
1100,137,77.05,5.97,0,0,8.02,3,0,0,5.96,0,0,0,0,0,0,0,0,0.369653947,0.044674652,0,0,0.03159959,0.007506731,0,0,0.003735079,0,0,0.41801167,0.088074168,0,0,0.018553929,0.002160463,0,0,0.016024342,0,0,71.66
1100,137,77.03,6.02,0,0,11,0,0,0,5.95,0,0,0,0,0,0,0,0,0.315592765,0.035757752,0,0,0.041929302,0,0,0,0.00284018,0,0,0.464196517,0.096801964,0,0,0.026190276,0,0,0,0.016697282,0,0,69.12
980,250,77.05,5.97,0,0,8.02,3,0,0,5.96,0,0,0,0,0,0,0,0,0.278340394,0.02754389,0,0,0.024218692,0.00712155,0,0,0.001732086,0,0,0.50932471,0.105204516,0,0,0.025932599,0.002545004,0,0,0.018026561,0,0,98.525
980,250,77.03,6.02,0,0,11,0,0,0,5.95,0,0,0,0,0,0,0,0,0.212565403,0.018899674,0,0,0.030577414,0,0,0,0.001147508,0,0,0.56722581,0.113660311,0,0,0.03754047,0,0,0,0.018390778,0,0,77.82
760,632,60,5.5,10,9,2.5,0,0,1.5,1.5,10,0,0,0,0,0,0,0.015,0.101791567,0.005802859,0.031992976,0.046716239,0.003230982,0,0,0.000187757,5.87E-05,0.005796991,0,0.48885925,0.114880375,0.056293375,0.035761375,0.007205375,0,0,0.01836375,0.004712625,0.0114165,0,280.2
815,520,60,5.5,10,9,2.5,0,0,1.5,1.5,10,0,0,0,0,0,0,0.015,0.121343509,0.008811168,0.037491299,0.053177937,0.004460522,0,0,0.000355346,0.00011689,0.00802333,0,0.470277808,0.111876419,0.056740499,0.034863781,0.006998544,0,0,0.018194782,0.004577349,0.012800817,0,233.3
