Repository: fanYang-X/SaTNC-A-Transformer-baed-neural-network-for-creep-rupture-life-prediction

# SaTNC: A Transformer-baed neural network for creep rupture life prediction  

By [Fan Yang](https://github.com/fanYang-X), [Wenyue Zhao](https://shi.buaa.edu.cn/09652/zh_CN/index.htm).

## Background  
With the development of material informatics, it becomes more important to introduce physical information constraints into the ML model. Here, a neural network with physical information constraints (Transformer-based) is designed for the prediction of creep rupture life, which is concerned in alloy design.

File: Creep data/creep.csv (part 6 of 7)
Temperature,Stress,Ni,Al,Co,Cr,Mo,Re,Ru,Ti,Ta,W,Hf,Nb,Si,C,Y,Ce,B,Ni_A1,Al_A1,Co_A1,Cr_A1,Mo_A1,Re_A1,Ru_A1,Ti_A1,Ta_A1,W_A1,Hf_A1,Ni_L12,Al_L12,Co_L12,Cr_L12,Mo_L12,Re_L12,Ru_L12,Ti_L12,Ta_L12,W_L12,Hf_L12,creep_life
870,421,60,5.5,10,9,2.5,0,0,1.5,1.5,10,0,0,0,0,0,0,0.015,0.148328128,0.01325142,0.043047295,0.060172207,0.006319908,0,0,0.000676729,0.000212363,0.011139121,0,0.447884814,0.107433127,0.053942782,0.033432323,0.006622027,0,0,0.017871246,0.004503801,0.013826737,0,104.5
930,295,60,5.5,10,9,2.5,0,0,1.5,1.5,10,0,0,0,0,0,0,0.015,0.200217675,0.021950425,0.05380375,0.073176863,0.009357338,0,0,0.001425987,0.000428925,0.015889037,0,0.4050635,0.098739456,0.04665588,0.02918316,0.005520636,0,0,0.017119548,0.004479708,0.012838112,0,101.9
760,597,61.07,4.25,9.5,15.5,2,0,0,1.75,0,3.75,0,2,0,0.18,0,0,0.015,0.297369576,0.016788758,0.065841272,0.148602678,0.009464546,0,0,0.000596666,0,0.008736504,0,0.310705374,0.072085602,0.025114774,0.01959758,0.002294682,0,0,0.02002755,0,0.002774438,0,133.2
815,420,61.07,4.25,9.5,15.5,2,0,0,1.75,0,3.75,0,2,0,0.18,0,0,0.015,0.324984538,0.022981793,0.068580868,0.151107198,0.00999464,0,0,0.001117048,0,0.009148035,0,0.283094839,0.065891592,0.022375944,0.017088958,0.001763702,0,0,0.019503746,0,0.002361218,0,165.6
930,210,61.07,4.25,9.5,15.5,2,0,0,1.75,0,3.75,0,2,0,0.18,0,0,0.015,0.400686719,0.040819807,0.075469827,0.156899821,0.010858264,0,0,0.00393385,0,0.010054725,0,0.207388243,0.048055578,0.015485278,0.01130365,0.00090381,0,0,0.016687345,0,0.001452121,0,133.1
980,140,61.07,4.25,9.5,15.5,2,0,0,1.75,0,3.75,0,2,0,0.18,0,0,0.015,0.445919126,0.051522791,0.07918819,0.159752767,0.011156389,0,0,0.006660189,0,0.010468195,0,0.16215632,0.037350811,0.011769353,0.008448706,0.000609531,0,0,0.013965076,0,0.001040203,0,85
730,630,61.07,4.25,9.5,15.5,2,0,0,1.75,0,3.75,0,2,0,0.18,0,0,0.015,0.277891102,0.01357407,0.062567184,0.139580402,0.00752132,0,0,0.000428333,0,0.008357589,0,0.327040602,0.075303273,0.026455592,0.021388109,0.002341034,0,0,0.020193801,0,0.003102346,0,203.5
730,668,61.07,4.25,9.5,15.5,2,0,0,1.75,0,3.75,0,2,0,0.18,0,0,0.015,0.277891102,0.01357407,0.062567184,0.139580402,0.00752132,0,0,0.000428333,0,0.008357589,0,0.327040602,0.075303273,0.026455592,0.021388109,0.002341034,0,0,0.020193801,0,0.003102346,0,54
730,700,61.07,4.25,9.5,15.5,2,0,0,1.75,0,3.75,0,2,0,0.18,0,0,0.015,0.277891102,0.01357407,0.062567184,0.139580402,0.00752132,0,0,0.000428333,0,0.008357589,0,0.327040602,0.075303273,0.026455592,0.021388109,0.002341034,0,0,0.020193801,0,0.003102346,0,30.9
815,280,61.07,4.25,9.5,15.5,2,0,0,1.75,0,3.75,0,2,0,0.18,0,0,0.015,0.324984538,0.022981793,0.068580868,0.151107198,0.00999464,0,0,0.001117048,0,0.009148035,0,0.283094839,0.065891592,0.022375944,0.017088958,0.001763702,0,0,0.019503746,0,0.002361218,0,2000
815,316,61.07,4.25,9.5,15.5,2,0,0,1.75,0,3.75,0,2,0,0.18,0,0,0.015,0.324984538,0.022981793,0.068580868,0.151107198,0.00999464,0,0,0.001117048,0,0.009148035,0,0.283094839,0.065891592,0.022375944,0.017088958,0.001763702,0,0,0.019503746,0,0.002361218,0,1087.5
815,350,61.07,4.25,9.5,15.5,2,0,0,1.75,0,3.75,0,2,0,0.18,0,0,0.015,0.324984538,0.022981793,0.068580868,0.151107198,0.00999464,0,0,0.001117048,0,0.009148035,0,0.283094839,0.065891592,0.022375944,0.017088958,0.001763702,0,0,0.019503746,0,0.002361218,0,887
815,420,61.07,4.25,9.5,15.5,2,0,0,1.75,0,3.75,0,2,0,0.18,0,0,0.015,0.324984538,0.022981793,0.068580868,0.151107198,0.00999464,0,0,0.001117048,0,0.009148035,0,0.283094839,0.065891592,0.022375944,0.017088958,0.001763702,0,0,0.019503746,0,0.002361218,0,255
815,490,61.07,4.25,9.5,15.5,2,0,0,1.75,0,3.75,0,2,0,0.18,0,0,0.015,0.324984538,0.022981793,0.068580868,0.151107198,0.00999464,0,0,0.001117048,0,0.009148035,0,0.283094839,0.065891592,0.022375944,0.017088958,0.001763702,0,0,0.019503746,0,0.002361218,0,57
815,527,61.07,4.25,9.5,15.5,2,0,0,1.75,0,3.75,0,2,0,0.18,0,0,0.015,0.324984538,0.022981793,0.068580868,0.151107198,0.00999464,0,0,0.001117048,0,0.009148035,0,0.283094839,0.065891592,0.022375944,0.017088958,0.001763702,0,0,0.019503746,0,0.002361218,0,36
930,246,61.07,4.25,9.5,15.5,2,0,0,1.75,0,3.75,0,2,0,0.18,0,0,0.015,0.400686719,0.040819807,0.075469827,0.156899821,0.010858264,0,0,0.00393385,0,0.010054725,0,0.207388243,0.048055578,0.015485278,0.01130365,0.00090381,0,0,0.016687345,0,0.001452121,0,69.8
930,280,61.07,4.25,9.5,15.5,2,0,0,1.75,0,3.75,0,2,0,0.18,0,0,0.015,0.400686719,0.040819807,0.075469827,0.156899821,0.010858264,0,0,0.00393385,0,0.010054725,0,0.207388243,0.048055578,0.015485278,0.01130365,0.00090381,0,0,0.016687345,0,0.001452121,0,18.2
980,176,61.07,4.25,9.5,15.5,2,0,0,1.75,0,3.75,0,2,0,0.18,0,0,0.015,0.445919126,0.051522791,0.07918819,0.159752767,0.011156389,0,0,0.006660189,0,0.010468195,0,0.16215632,0.037350811,0.011769353,0.008448706,0.000609531,0,0,0.013965076,0,0.001040203,0,15
980,280,61.07,4.25,9.5,15.5,2,0,0,1.75,0,3.75,0,2,0,0.18,0,0,0.015,0.445919126,0.051522791,0.07918819,0.159752767,0.011156389,0,0,0.006660189,0,0.010468195,0,0.16215632,0.037350811,0.011769353,0.008448706,0.000609531,0,0,0.013965076,0,0.001040203,0,1.8
900,100,59.65,5.75,11,2.5,2,9,0,0,8.8,1.3,0,0,0,0,0,0,0,0.157195321,0.017136345,0.064630576,0.020227421,0.004931202,0.011713699,0,0,0.000949382,0.002448847,0,0.47799924,0.116968323,0.036829976,0.009061313,0.007387634,0.001617306,0,0,0.029646047,0.001987575,0,585
900,500,59.65,5.75,11,2.5,2,9,0,0,8.8,1.3,0,0,0,0,0,0,0,0.157195321,0.017136345,0.064630576,0.020227421,0.004931202,0.011713699,0,0,0.000949382,0.002448847,0,0.47799924,0.116968323,0.036829976,0.009061313,0.007387634,0.001617306,0,0,0.029646047,0.001987575,0,490
900,1000,59.65,5.75,11,2.5,2,9,0,0,8.8,1.3,0,0,0,0,0,0,0,0.157195321,0.017136345,0.064630576,0.020227421,0.004931202,0.011713699,0,0,0.000949382,0.002448847,0,0.47799924,0.116968323,0.036829976,0.009061313,0.007387634,0.001617306,0,0,0.029646047,0.001987575,0,450
1000,100,59.65,5.75,11,2.5,2,9,0,0,8.8,1.3,0,0,0,0,0,0,0,0.23155574,0.03282838,0.0836225,0.0236158,0.00943423,0.01622478,0,0,0.00255905,0.00315952,0,0.405072397,0.101278054,0.022873459,0.006024122,0.002895446,0.00140506,0,0,0.028032928,0.001274224,0,330
1000,500,59.65,5.75,11,2.5,2,9,0,0,8.8,1.3,0,0,0,0,0,0,0,0.23155574,0.03282838,0.0836225,0.0236158,0.00943423,0.01622478,0,0,0.00255905,0.00315952,0,0.405072397,0.101278054,0.022873459,0.006024122,0.002895446,0.00140506,0,0,0.028032928,0.001274224,0,250
1000,1000,59.65,5.75,11,2.5,2,9,0,0,8.8,1.3,0,0,0,0,0,0,0,0.23155574,0.03282838,0.0836225,0.0236158,0.00943423,0.01622478,0,0,0.00255905,0.00315952,0,0.405072397,0.101278054,0.022873459,0.006024122,0.002895446,0.00140506,0,0,0.028032928,0.001274224,0,215
1100,100,59.65,5.75,11,2.5,2,9,0,0,8.8,1.3,0,0,0,0,0,0,0,0.311373504,0.052347486,0.092726101,0.025238593,0.010709815,0.0203382,0,0,0.00619602,0.003500281,0,0.326552661,0.081757937,0.018550778,0.004689519,0.001948592,0.001833427,0,0,0.024396554,0.000930533,0,165
1100,500,59.65,5.75,11,2.5,2,9,0,0,8.8,1.3,0,0,0,0,0,0,0,0.311373504,0.052347486,0.092726101,0.025238593,0.010709815,0.0203382,0,0,0.00619602,0.003500281,0,0.326552661,0.081757937,0.018550778,0.004689519,0.001948592,0.001833427,0,0,0.024396554,0.000930533,0,115
1100,1000,59.65,5.75,11,2.5,2,9,0,0,8.8,1.3,0,0,0,0,0,0,0,0.311373504,0.052347486,0.092726101,0.025238593,0.010709815,0.0203382,0,0,0.00619602,0.003500281,0,0.326552661,0.081757937,0.018550778,0.004689519,0.001948592,0.001833427,0,0,0.024396554,0.000930533,0,95
900,100,50.6,5.55,16.5,2,2,5.95,3,0,8.25,6,0.15,0,0,0,0,0,0,0.130244374,0.016052412,0.113151794,0.017998739,0.007332229,0.009731635,0.007941652,0,0.001490057,0.015120727,9.57E-06,0.42360543,0.116838822,0.046262114,0.004822521,0.003799944,0.000467103,0.001136196,0,0.027925173,0.005838785,0.000536537,503
900,500,50.6,5.55,16.5,2,2,5.95,3,0,8.25,6,0.15,0,0,0,0,0,0,0.130244374,0.016052412,0.113151794,0.017998739,0.007332229,0.009731635,0.007941652,0,0.001490057,0.015120727,9.57E-06,0.42360543,0.116838822,0.046262114,0.004822521,0.003799944,0.000467103,0.001136196,0,0.027925173,0.005838785,0.000536537,420
900,1000,50.6,5.55,16.5,2,2,5.95,3,0,8.25,6,0.15,0,0,0,0,0,0,0.130244374,0.016052412,0.113151794,0.017998739,0.007332229,0.009731635,0.007941652,0,0.001490057,0.015120727,9.57E-06,0.42360543,0.116838822,0.046262114,0.004822521,0.003799944,0.000467103,0.001136196,0,0.027925173,0.005838785,0.000536537,385
1000,100,50.6,5.55,16.5,2,2,5.95,3,0,8.25,6,0.15,0,0,0,0,0,0,0.195527784,0.03251484,0.132140136,0.019969368,0.009595896,0.012719232,0.011507256,0,0.00377928,0.016620144,2.17E-05,0.359493912,0.100373537,0.037225653,0.00393769,0.002494586,0.00071887,0.001743527,0,0.025632537,0.004334678,0.000520376,325
1000,500,50.6,5.55,16.5,2,2,5.95,3,0,8.25,6,0.15,0,0,0,0,0,0,0.195527784,0.03251484,0.132140136,0.019969368,0.009595896,0.012719232,0.011507256,0,0.00377928,0.016620144,2.17E-05,0.359493912,0.100373537,0.037225653,0.00393769,0.002494586,0.00071887,0.001743527,0,0.025632537,0.004334678,0.000520376,235
1000,1000,50.6,5.55,16.5,2,2,5.95,3,0,8.25,6,0.15,0,0,0,0,0,0,0.195527784,0.03251484,0.132140136,0.019969368,0.009595896,0.012719232,0.011507256,0,0.00377928,0.016620144,2.17E-05,0.359493912,0.100373537,0.037225653,0.00393769,0.002494586,0.00071887,0.001743527,0,0.025632537,0.004334678,0.000520376,200
1100,100,50.6,5.55,16.5,2,2,5.95,3,0,8.25,6,0.15,0,0,0,0,0,0,0.299894297,0.060648198,0.153540282,0.021954319,0.011725602,0.017341965,0.015741636,0,0.009194284,0.018388568,6.08E-05,0.256538575,0.072243864,0.024445575,0.002691889,0.001368952,0.000904966,0.001905796,0,0.020242853,0.002638205,0.000479325,148
900,100,69.57,5.7,3,2,0.4,6,0,0.2,8,5,0.03,0.1,0,0,0,0,0,0.221816322,0.018649316,0.021134303,0.014045834,0.001316983,0.011837951,0,0.000211552,0.00104584,0.00789594,2.98E-06,0.519325259,0.113394579,0.008966438,0.009923413,0.001248228,0.002440979,0,0.002399372,0.026587256,0.009077391,0.000104019,530
900,500,69.57,5.7,3,2,0.4,6,0,0.2,8,5,0.03,0.1,0,0,0,0,0,0.221816322,0.018649316,0.021134303,0.014045834,0.001316983,0.011837951,0,0.000211552,0.00104584,0.00789594,2.98E-06,0.519325259,0.113394579,0.008966438,0.009923413,0.001248228,0.002440979,0,0.002399372,0.026587256,0.009077391,0.000104019,430
900,1000,69.57,5.7,3,2,0.4,6,0,0.2,8,5,0.03,0.1,0,0,0,0,0,0.221816322,0.018649316,0.021134303,0.014045834,0.001316983,0.011837951,0,0.000211552,0.00104584,0.00789594,2.98E-06,0.519325259,0.113394579,0.008966438,0.009923413,0.001248228,0.002440979,0,0.002399372,0.026587256,0.009077391,0.000104019,400
1000,100,69.57,5.7,3,2,0.4,6,0,0.2,8,5,0.03,0.1,0,0,0,0,0,0.254592995,0.025989795,0.022200048,0.01525563,0.001546272,0.014620554,0,0.000362408,0.002050191,0.008528657,3.45E-06,0.487102221,0.106052751,0.009027292,0.008760058,0.001049382,0.00341538,0,0.002248676,0.025582758,0.008453716,9.78E-05,290
1000,500,69.57,5.7,3,2,0.4,6,0,0.2,8,5,0.03,0.1,0,0,0,0,0,0.254592995,0.025989795,0.022200048,0.01525563,0.001546272,0.014620554,0,0.000362408,0.002050191,0.008528657,3.45E-06,0.487102221,0.106052751,0.009027292,0.008760058,0.001049382,0.00341538,0,0.002248676,0.025582758,0.008453716,9.78E-05,215
1000,1000,69.57,5.7,3,2,0.4,6,0,0.2,8,5,0.03,0.1,0,0,0,0,0,0.254592995,0.025989795,0.022200048,0.01525563,0.001546272,0.014620554,0,0.000362408,0.002050191,0.008528657,3.45E-06,0.487102221,0.106052751,0.009027292,0.008760058,0.001049382,0.00341538,0,0.002248676,0.025582758,0.008453716,9.78E-05,185
1100,100,69.57,5.7,3,2,0.4,6,0,0.2,8,5,0.03,0.1,0,0,0,0,0,0.308354812,0.037772158,0.023334168,0.016508328,0.001760833,0.016165363,0,0.000648288,0.004136493,0.009557013,8.37E-06,0.433642268,0.094272588,0.008481915,0.007533663,0.000843538,0.003973353,0,0.001960498,0.023496883,0.007440582,9.89E-05,150
760,810,61,6,9,4,2,2,0,0,7,9,0,0,0,0,0,0,0,0.090603749,0.004936333,0.042801338,0.024250076,0.003720683,0.003272906,0,0,0.000194216,0.0100489,0,0.553656322,0.133130545,0.049102946,0.021295717,0.008725104,0.00040394,0,0,0.023824381,0.017749124,0,241
980,300,61,6,9,4,2,2,0,0,7,9,0,0,0,0,0,0,0,0.178630161,0.02176816,0.057653612,0.031224505,0.007689282,0.005662923,0,0,0.001667825,0.015826733,0,0.466696827,0.116300273,0.03716904,0.01654148,0.005255472,0.001006222,0,0,0.022347656,0.014569828,0,155
1070,160,61,6,9,4,2,2,0,0,7,9,0,0,0,0,0,0,0,0.250728273,0.038145678,0.065673531,0.034489802,0.00921861,0.005690711,0,0,0.003817981,0.018829683,0,0.394597826,0.099922427,0.02914643,0.013274442,0.003727165,0.000980531,0,0,0.020201234,0.01156568,0,132
1000,245,60.6,5.4,5.5,5.2,3,9.2,5.5,0,5,0,0.1,0.5,0,0,0,0,0,0.285319557,0.034047755,0.038539389,0.047903305,0.012064271,0.012391179,0.016578296,0,0.000967291,0,8.96E-06,0.362899217,0.091207089,0.011278431,0.012398738,0.003973826,0.001376521,0.002577209,0,0.016322326,0,0.000341618,2007
1000,245,59.8,5.6,5.5,6.3,2.2,9.5,5.5,0,5,0,0.1,0.5,0,0,0,0,0,0.260147739,0.031648712,0.037324678,0.05675117,0.008745318,0.01252788,0.016641576,0,0.000730192,0,8.49E-06,0.376583533,0.09757715,0.011855855,0.015342253,0.002845825,0.001443915,0.002599047,0,0.016471132,0,0.000341289,888
1000,245,60.8,5.8,5.3,5.2,2.9,9.1,5.5,0,4.8,0,0.1,0.5,0,0,0,0,0,0.241620052,0.029665498,0.032771411,0.043939644,0.010216111,0.010496373,0.014535211,0,0.000668021,0,7.68E-06,0.40371866,0.103852268,0.013991365,0.01540344,0.004787556,0.001631482,0.003054809,0,0.015802872,0,0.000343174,828
1000,245,59.8,5.6,5.5,5.4,2.2,7.5,5,0,5.5,2.9,0.1,0.5,0,0,0,0,0,0.236512051,0.02730793,0.037773619,0.047957299,0.008895053,0.011057126,0.015886541,0,0.000779443,0.005507021,7.83E-06,0.406760419,0.103096562,0.013947957,0.014784152,0.003151374,0.0014221,0.002929526,0,0.018316648,0.00408996,0.000346992,593
1000,98,51.961,3.1,18.47,19.23,4.13,0,0,3.02,0,0,0,0,0.01,0.07,0,0,0.009,0.370773858,0.039522146,0.158129022,0.201945471,0.023517578,0,0,0.014823838,0,0,0,0.124368343,0.024623474,0.016847942,0.004535249,0.00051263,0,0,0.020392361,0,0,0,18.6
1000,53,51.961,3.1,18.47,19.23,4.13,0,0,3.02,0,0,0,0,0.01,0.07,0,0,0.009,0.370773858,0.039522146,0.158129022,0.201945471,0.023517578,0,0,0.014823838,0,0,0,0.124368343,0.024623474,0.016847942,0.004535249,0.00051263,0,0,0.020392361,0,0,0,157.2
1000,41,51.961,3.1,18.47,19.23,4.13,0,0,3.02,0,0,0,0,0.01,0.07,0,0,0.009,0.370773858,0.039522146,0.158129022,0.201945471,0.023517578,0,0,0.014823838,0,0,0,0.124368343,0.024623474,0.016847942,0.004535249,0.00051263,0,0,0.020392361,0,0,0,425.2
1000,29,51.961,3.1,18.47,19.23,4.13,0,0,3.02,0,0,0,0,0.01,0.07,0,0,0.009,0.370773858,0.039522146,0.158129022,0.201945471,0.023517578,0,0,0.014823838,0,0,0,0.124368343,0.024623474,0.016847942,0.004535249,0.00051263,0,0,0.020392361,0,0,0,1097.1
1000,24,51.961,3.1,18.47,19.23,4.13,0,0,3.02,0,0,0,0,0.01,0.07,0,0,0.009,0.370773858,0.039522146,0.158129022,0.201945471,0.023517578,0,0,0.014823838,0,0,0,0.124368343,0.024623474,0.016847942,0.004535249,0.00051263,0,0,0.020392361,0,0,0,2350.7
800,471,51.961,3.1,18.47,19.23,4.13,0,0,3.02,0,0,0,0,0.01,0.07,0,0,0.009,0.234581618,0.012407527,0.11929304,0.146635846,0.010604994,0,0,0.001991721,0,0,0,0.243575746,0.051732212,0.03315283,0.008004454,0.001231454,0,0,0.033219595,0,0,0,21.7
800,333,51.961,3.1,18.47,19.23,4.13,0,0,3.02,0,0,0,0,0.01,0.07,0,0,0.009,0.234581618,0.012407527,0.11929304,0.146635846,0.010604994,0,0,0.001991721,0,0,0,0.243575746,0.051732212,0.03315283,0.008004454,0.001231454,0,0,0.033219595,0,0,0,348.8
1000,157,72.915,6.05,0.65,12.2,5.07,0,0,0.84,2,0,0,0.06,0.08,0.12,0,0,0.015,0.370591452,0.04617119,0.004642227,0.108902633,0.025727536,0,0,0.001556708,0.000373833,0,0,0.322839494,0.078510724,0.001489675,0.021567132,0.003660091,0,0,0.008199842,0.005773042,0,0,26.8
1000,98,72.915,6.05,0.65,12.2,5.07,0,0,0.84,2,0,0,0.06,0.08,0.12,0,0,0.015,0.370591452,0.04617119,0.004642227,0.108902633,0.025727536,0,0,0.001556708,0.000373833,0,0,0.322839494,0.078510724,0.001489675,0.021567132,0.003660091,0,0,0.008199842,0.005773042,0,0,381.2
1000,78,72.915,6.05,0.65,12.2,5.07,0,0,0.84,2,0,0,0.06,0.08,0.12,0,0,0.015,0.370591452,0.04617119,0.004642227,0.108902633,0.025727536,0,0,0.001556708,0.000373833,0,0,0.322839494,0.078510724,0.001489675,0.021567132,0.003660091,0,0,0.008199842,0.005773042,0,0,714.5
1000,61,72.915,6.05,0.65,12.2,5.07,0,0,0.84,2,0,0,0.06,0.08,0.12,0,0,0.015,0.370591452,0.04617119,0.004642227,0.108902633,0.025727536,0,0,0.001556708,0.000373833,0,0,0.322839494,0.078510724,0.001489675,0.021567132,0.003660091,0,0,0.008199842,0.005773042,0,0,6003.4
850,216,72.915,6.05,0.65,12.2,5.07,0,0,0.84,2,0,0,0.06,0.08,0.12,0,0,0.015,0.215274431,0.017866992,0.003306046,0.076886753,0.012382999,0,0,0.000270613,5.22E-05,0,0,0.46465923,0.106813267,0.002582354,0.038488473,0.004803939,0,0,0.009481291,0.006095116,0,0,1214.5
900,256,72.915,6.05,0.65,12.2,5.07,0,0,0.84,2,0,0,0.06,0.08,0.12,0,0,0.015,0.278363236,0.027174031,0.00394049,0.095608067,0.020760073,0,0,0.000511752,0.00010235,0,0,0.411127601,0.097501927,0.002128275,0.030565166,0.004936024,0,0,0.009243113,0.006042278,0,0,44.6
900,196,72.915,6.05,0.65,12.2,5.07,0,0,0.84,2,0,0,0.06,0.08,0.12,0,0,0.015,0.278363236,0.027174031,0.00394049,0.095608067,0.020760073,0,0,0.000511752,0.00010235,0,0,0.411127601,0.097501927,0.002128275,0.030565166,0.004936024,0,0,0.009243113,0.006042278,0,0,273.3
800,333,47.815,2.99,27.91,15.13,3.63,0,0,2.26,0,0,0,0,0.12,0.14,0,0,0.005,0.271906613,0.017560153,0.216223428,0.155419951,0.016055386,0,0,0.003717659,0,0,0,0.188421691,0.04470412,0.049889657,0.008086247,0.005201493,0,0,0.022803601,0,0,0,93.4
800,265,47.815,2.99,27.91,15.13,3.63,0,0,2.26,0,0,0,0,0.12,0.14,0,0,0.005,0.271906613,0.017560153,0.216223428,0.155419951,0.016055386,0,0,0.003717659,0,0,0,0.188421691,0.04470412,0.049889657,0.008086247,0.005201493,0,0,0.022803601,0,0,0,532.8
825,235,47.815,2.99,27.91,15.13,3.63,0,0,2.26,0,0,0,0,0.12,0.14,0,0,0.005,0.284354916,0.02068023,0.220471922,0.156089677,0.016967492,0,0,0.004612795,0,0,0,0.175975666,0.041588851,0.045643549,0.00742075,0.00429513,0,0,0.021909022,0,0,0,264.6
825,196,47.815,2.99,27.91,15.13,3.63,0,0,2.26,0,0,0,0,0.12,0.14,0,0,0.005,0.284354916,0.02068023,0.220471922,0.156089677,0.016967492,0,0,0.004612795,0,0,0,0.175975666,0.041588851,0.045643549,0.00742075,0.00429513,0,0,0.021909022,0,0,0,1065.2
825,137,47.815,2.99,27.91,15.13,3.63,0,0,2.26,0,0,0,0,0.12,0.14,0,0,0.005,0.284354916,0.02068023,0.220471922,0.156089677,0.016967492,0,0,0.004612795,0,0,0,0.175975666,0.041588851,0.045643549,0.00742075,0.00429513,0,0,0.021909022,0,0,0,6636
800,196,47.815,2.99,27.91,15.13,3.63,0,0,2.26,0,0,0,0,0.12,0.14,0,0,0.005,0.271906613,0.017560153,0.216223428,0.155419951,0.016055386,0,0,0.003717659,0,0,0,0.188421691,0.04470412,0.049889657,0.008086247,0.005201493,0,0,0.022803601,0,0,0,4263.7
850,400,61.76,3.46,8.3,15.81,1.76,0,0,3.47,2,2.61,0,0.69,0.03,0.1,0,0,0.01,0.292893577,0.014520093,0.066700805,0.16397258,0.010145629,0,0,0.002631383,0.000396663,0.00741927,0,0.314542004,0.058523445,0.013522045,0.009214762,0.000304511,0,0,0.038646392,0.005900448,0.000666393,0,28.9
850,300,61.76,3.46,8.3,15.81,1.76,0,0,3.47,2,2.61,0,0.69,0.03,0.1,0,0,0.01,0.292893577,0.014520093,0.066700805,0.16397258,0.010145629,0,0,0.002631383,0.000396663,0.00741927,0,0.314542004,0.058523445,0.013522045,0.009214762,0.000304511,0,0,0.038646392,0.005900448,0.000666393,0,305.2
850,200,61.76,3.46,8.3,15.81,1.76,0,0,3.47,2,2.61,0,0.69,0.03,0.1,0,0,0.01,0.292893577,0.014520093,0.066700805,0.16397258,0.010145629,0,0,0.002631383,0.000396663,0.00741927,0,0.314542004,0.058523445,0.013522045,0.009214762,0.000304511,0,0,0.038646392,0.005900448,0.000666393,0,2967.5
900,300,61.76,3.46,8.3,15.81,1.76,0,0,3.47,2,2.61,0,0.69,0.03,0.1,0,0,0.01,0.311505819,0.018544029,0.067315525,0.164017731,0.010153673,0,0,0.004238969,0.000665623,0.00744447,0,0.29593206,0.054495075,0.012908042,0.009171285,0.000295445,0,0,0.037038841,0.005630104,0.000640825,0,22.1
900,250,61.76,3.46,8.3,15.81,1.76,0,0,3.47,2,2.61,0,0.69,0.03,0.1,0,0,0.01,0.311505819,0.018544029,0.067315525,0.164017731,0.010153673,0,0,0.004238969,0.000665623,0.00744447,0,0.29593206,0.054495075,0.012908042,0.009171285,0.000295445,0,0,0.037038841,0.005630104,0.000640825,0,82.7
900,200,61.76,3.46,8.3,15.81,1.76,0,0,3.47,2,2.61,0,0.69,0.03,0.1,0,0,0.01,0.311505819,0.018544029,0.067315525,0.164017731,0.010153673,0,0,0.004238969,0.000665623,0.00744447,0,0.29593206,0.054495075,0.012908042,0.009171285,0.000295445,0,0,0.037038841,0.005630104,0.000640825,0,471.1
900,150,61.76,3.46,8.3,15.81,1.76,0,0,3.47,2,2.61,0,0.69,0.03,0.1,0,0,0.01,0.311505819,0.018544029,0.067315525,0.164017731,0.010153673,0,0,0.004238969,0.000665623,0.00744447,0,0.29593206,0.054495075,0.012908042,0.009171285,0.000295445,0,0,0.037038841,0.005630104,0.000640825,0,1820.4
750,600,61.76,3.46,8.3,15.81,1.76,0,0,3.47,2,2.61,0,0.69,0.03,0.1,0,0,0.01,0.256002272,0.008149423,0.060890665,0.144399246,0.006415915,0,0,0.001041073,0.000140424,0.007180983,0,0.343779755,0.064890617,0.014046605,0.009471508,0.000244581,0,0,0.040240719,0.006157679,0.000743334,0,107
750,550,61.76,3.46,8.3,15.81,1.76,0,0,3.47,2,2.61,0,0.69,0.03,0.1,0,0,0.01,0.256002272,0.008149423,0.060890665,0.144399246,0.006415915,0,0,0.001041073,0.000140424,0.007180983,0,0.343779755,0.064890617,0.014046605,0.009471508,0.000244581,0,0,0.040240719,0.006157679,0.000743334,0,254.8
871,517,61,6,8.5,3,0.7,5,0,0.65,7.6,7.2,0.05,0.3,0,0,0,0,0,0.122474616,0.010248836,0.052664268,0.022052463,0.002226023,0.008376694,0,0.000230593,0.000472602,0.009563906,2.28E-06,0.528288926,0.128908455,0.032823947,0.012146207,0.001975723,0.000830702,0,0.008262115,0.025804142,0.009152687,0.000172127,530
926,345,61,6,8.5,3,0.7,5,0,0.65,7.6,7.2,0.05,0.3,0,0,0,0,0,0.138728799,0.013878943,0.054257724,0.022852005,0.002455466,0.009081689,0,0.000363773,0.000813436,0.010188165,2.53E-06,0.512296489,0.125277808,0.032224891,0.011781612,0.001796332,0.001098163,0,0.008130767,0.025461373,0.009018024,0.000174542,298.5
982,248,61,6,8.5,3,0.7,5,0,0.65,7.6,7.2,0.05,0.3,0,0,0,0,0,0.161033489,0.018910858,0.056367146,0.023712799,0.002692171,0.009769468,0,0.000588109,0.001387481,0.011022769,2.85E-06,0.490314763,0.120247197,0.030984283,0.01127906,0.001604319,0.001388085,0,0.00790999,0.024880895,0.008754002,0.000174383,568.6
1037,172,61,6,8.5,3,0.7,5,0,0.65,7.6,7.2,0.05,0.3,0,0,0,0,0,0.190774102,0.025674991,0.059098874,0.024701033,0.002935037,0.010483214,0,0.000954216,0.00230328,0.012111962,6.58E-06,0.460942064,0.113479443,0.029003953,0.010592291,0.001406173,0.001669009,0,0.007543393,0.023964072,0.00832533,0.000170843,393.5
1121,103,61,6,8.5,3,0.7,5,0,0.65,7.6,7.2,0.05,0.3,0,0,0,0,0,0.258620175,0.041326125,0.064995503,0.026731365,0.00334035,0.01187109,0,0.001995645,0.004809248,0.014547653,1.28E-05,0.393778915,0.0978282,0.024109373,0.008946706,0.001081037,0.00197627,0,0.006497482,0.021451824,0.007201282,0.000163282,140
1148,86,61,6,8.5,3,0.7,5,0,0.65,7.6,7.2,0.05,0.3,0,0,0,0,0,0.288493596,0.048318241,0.067441655,0.027571319,0.003487711,0.01245948,0,0.002515494,0.00604096,0.015607387,1.89E-05,0.364169313,0.090836462,0.021957313,0.008213797,0.000964183,0.002006543,0,0.005983146,0.020221784,0.006676316,0.000156354,110
982,248,61,6,8.5,3,0.7,5,0,0.65,7.6,7.2,0.05,0.3,0,0,0,0,0,0.161033489,0.018910858,0.056367146,0.023712799,0.002692171,0.009769468,0,0.000588109,0.001387481,0.011022769,2.85E-06,0.490314763,0.120247197,0.030984283,0.01127906,0.001604319,0.001388085,0,0.00790999,0.024880895,0.008754002,0.000174383,400
982,248,61.66,6,8.2,2.6,0.7,4.95,0,0.68,7.9,6.95,0.06,0.3,0,0,0,0,0,0.159824101,0.018350805,0.054728855,0.020445569,0.002691675,0.010066584,0,0.000616435,0.001400229,0.01080017,5.58E-06,0.499021866,0.120874891,0.029795195,0.010023496,0.001637642,0.001461172,0,0.008272914,0.025919914,0.008661148,0.000204705,562.3
982,276,61.66,6,8.2,2.6,0.7,4.95,0,0.68,7.9,6.95,0.06,0.3,0,0,0,0,0,0.159824101,0.018350805,0.054728855,0.020445569,0.002691675,0.010066584,0,0.000616435,0.001400229,0.01080017,5.58E-06,0.499021866,0.120874891,0.029795195,0.010023496,0.001637642,0.001461172,0,0.008272914,0.025919914,0.008661148,0.000204705,387
1037,172,61.66,6,8.2,2.6,0.7,4.95,0,0.68,7.9,6.95,0.06,0.3,0,0,0,0,0,0.187852064,0.024700647,0.057007637,0.021221728,0.002913475,0.010692326,0,0.000983937,0.002306501,0.01177849,6.39E-06,0.471368326,0.114522798,0.028191358,0.009461712,0.001456676,0.001764048,0,0.007911488,0.025010726,0.008305726,0.00020046,267
1093,124,61.66,6,8.2,2.6,0.7,4.95,0,0.68,7.9,6.95,0.06,0.3,0,0,0,0,0,0.227124173,0.033624192,0.06019991,0.022236749,0.003164851,0.01147776,0,0.00158807,0.00375191,0.013144858,1.13E-05,0.432531578,0.105602814,0.025629544,0.008651738,0.001247374,0.002021606,0,0.007306048,0.023564925,0.007717743,0.00019663,177.5
1121,103,61.66,6,8.2,2.6,0.7,4.95,0,0.68,7.9,6.95,0.06,0.3,0,0,0,0,0,0.252156208,0.039343317,0.062194213,0.022863274,0.00330096,0.01196598,0,0.002013586,0.004753382,0.014016701,1.65E-05,0.407748421,0.099878531,0.023931648,0.00811832,0.001136565,0.002104964,0,0.006883176,0.022563131,0.007312287,0.000197159,148.6
1148,103,61.66,6,8.2,2.6,0.7,4.95,0,0.68,7.9,6.95,0.06,0.3,0,0,0,0,0,0.280564279,0.045886257,0.064399614,0.023560392,0.003444873,0.012517735,0,0.002518979,0.005950236,0.015004942,1.82E-05,0.37960398,0.093343292,0.021999684,0.00751156,0.00102676,0.002150792,0,0.006371316,0.021367416,0.006830656,0.00018914,69.7
982,248,62.6,5.9,7.7,2.5,0.7,4.8,0,0.65,8.2,6.6,0.05,0.3,0,0,0,0,0,0.173545863,0.019210253,0.054265651,0.020261296,0.002855777,0.01095794,0,0.000659478,0.001504435,0.011146363,2.94E-06,0.495810591,0.117683183,0.025779677,0.009304309,0.001542611,0.001493971,0,0.007838134,0.026856725,0.008380132,0.000173718,609.6
1010,248,62.6,5.9,7.7,2.5,0.7,4.8,0,0.65,8.2,6.6,0.05,0.3,0,0,0,0,0,0.186487348,0.022142107,0.055073722,0.020581086,0.002956244,0.01124311,0,0.000825871,0.001933289,0.011584095,6.26E-06,0.483060234,0.114753239,0.025260488,0.009068563,0.001457206,0.001653759,0,0.007672356,0.026426252,0.008248461,0.000169443,260.3
1050,140,62.6,5.9,7.7,2.5,0.7,4.8,0,0.65,8.2,6.6,0.05,0.3,0,0,0,0,0,0.208915993,0.027196246,0.056530129,0.021107432,0.003109916,0.011694938,0,0.001141222,0.002741001,0.012343124,6.90E-06,0.460921381,0.109701543,0.024188105,0.008654341,0.001334427,0.001865606,0,0.007358781,0.025619699,0.007967694,0.000168423,552.7
1093,124,62.6,5.9,7.7,2.5,0.7,4.8,0,0.65,8.2,6.6,0.05,0.3,0,0,0,0,0,0.239492682,0.034066188,0.058561214,0.021807022,0.003286202,0.012278588,0,0.00161591,0.00394655,0.013377874,1.17E-05,0.430688498,0.102831616,0.022539516,0.008077115,0.001194588,0.002061726,0,0.006882527,0.024413261,0.007537428,0.000163725,260
1121,103,62.6,5.9,7.7,2.5,0.7,4.8,0,0.65,8.2,6.6,0.05,0.3,0,0,0,0,0,0.263901222,0.039556393,0.060187701,0.022354464,0.003412443,0.012743738,0,0.002019523,0.004978949,0.014212867,1.27E-05,0.406515939,0.097338273,0.021157006,0.007604374,0.001094526,0.002154668,0,0.006481196,0.02338044,0.007163125,0.000160454,186.4
982,248,64.47,5.7,4.8,4,0.6,4.9,0,0.6,8.2,6.4,0.03,0.3,0,0,0,0,0,0.180178163,0.017588515,0.033448415,0.030941068,0.002461708,0.009701353,0,0.000576205,0.001200903,0.009153673,2.85E-06,0.508254466,0.114554872,0.015879448,0.015998579,0.001198317,0.001639802,0,0.007259977,0.027133814,0.008738602,0.000105116,428
1010,248,64.47,5.7,4.8,4,0.6,4.9,0,0.6,8.2,6.4,0.03,0.3,0,0,0,0,0,0.192570803,0.020186285,0.034003215,0.03156814,0.002547137,0.010100714,0,0.000720831,0.001547666,0.009619151,3.03E-06,0.496030915,0.111955297,0.015576925,0.015563231,0.001143449,0.001800761,0,0.00712088,0.026785464,0.008620373,0.000102705,149.2
1050,140,64.47,5.7,4.8,4,0.6,4.9,0,0.6,8.2,6.4,0.03,0.3,0,0,0,0,0,0.213714176,0.024637184,0.034930688,0.032534528,0.002672384,0.01069952,0,0.000991744,0.00221312,0.0104,3.33E-06,0.475171328,0.107504885,0.014980512,0.014835963,0.001064405,0.002030254,0,0.006846357,0.02612391,0.00838383,9.86E-05,622
1093,124,64.47,5.7,4.8,4,0.6,4.9,0,0.6,8.2,6.4,0.03,0.3,0,0,0,0,0,0.242151739,0.030646123,0.036147283,0.033726773,0.002815848,0.011416306,0,0.00139487,0.003218645,0.011438683,3.73E-06,0.447071556,0.101496523,0.014085383,0.013880978,0.00096628,0.002242264,0,0.006441864,0.025117076,0.008008971,9.91E-05,379
1121,103,64.47,5.7,4.8,4,0.6,4.9,0,0.6,8.2,6.4,0.03,0.3,0,0,0,0,0,0.264693738,0.035430393,0.037089991,0.034616786,0.002914416,0.011945058,0,0.001740554,0.004092326,0.012252691,8.10E-06,0.424783171,0.096714946,0.013336538,0.013130272,0.000895782,0.002351427,0,0.006099566,0.024239143,0.007684863,0.000100186,401
982,248,63.638,5.85,7.2,2.2,0.7,4.8,0,0.72,8.3,6.3,0.042,0.25,0,0,0,0,0,0.179798291,0.019192185,0.051574001,0.017844794,0.002878384,0.011584606,0,0.000766977,0.001536915,0.01095681,2.96E-06,0.499897347,0.116452846,0.023542337,0.008276331,0.001557898,0.001606582,0,0.008644941,0.02715193,0.008220692,0.000146053,601
1010,248,63.638,5.85,7.2,2.2,0.7,4.8,0,0.72,8.3,6.3,0.042,0.25,0,0,0,0,0,0.192048943,0.021963402,0.052177574,0.018102807,0.002970653,0.011835607,0,0.000946347,0.0019585,0.011349899,3.13E-06,0.487846256,0.113683799,0.023177063,0.008079017,0.001474472,0.001773443,0,0.008459526,0.026730743,0.008106196,0.000142691,232.5
1050,140,63.638,5.85,7.2,2.2,0.7,4.8,0,0.72,8.3,6.3,0.042,0.25,0,0,0,0,0,0.213390231,0.026729157,0.053331245,0.018534917,0.00311491,0.01224328,0,0.001287863,0.002750874,0.012040656,6.87E-06,0.466808832,0.108913378,0.022357069,0.007730219,0.001361092,0.001999307,0,0.008120963,0.025938889,0.007873492,0.000143273,816.5
1093,124,63.638,5.85,7.2,2.2,0.7,4.8,0,0.72,8.3,6.3,0.042,0.25,0,0,0,0,0,0.242629656,0.033204788,0.055016832,0.019111029,0.003282003,0.012785575,0,0.001792982,0.003924552,0.01300104,7.70E-06,0.4379085,0.102443255,0.021005213,0.007240433,0.00122408,0.002209464,0,0.007613778,0.024763138,0.00749137,0.000140769,380.85
1121,103,63.638,5.85,7.2,2.2,0.7,4.8,0,0.72,8.3,6.3,0.042,0.25,0,0,0,0,0,0.266067355,0.038379842,0.056403571,0.019570292,0.003406618,0.013225204,0,0.002223707,0.004923922,0.01378113,1.25E-05,0.414715425,0.097263308,0.019829876,0.006842091,0.001131644,0.002309713,0,0.007184485,0.023770317,0.007149666,0.000133476,431
982,248,62.504,5.9,7.6,2.4,0.65,5,0,0.63,8.5,6.45,0.046,0.28,0,0.02,0,0,0.02,0.170123186,0.018805354,0.053759285,0.019411792,0.002653888,0.011187337,0,0.000626653,0.001498768,0.010713738,2.89E-06,0.499886833,0.118431973,0.025193978,0.008964385,0.001419478,0.001524365,0,0.00763581,0.02797,0.008062353,0.000160828,628.3
1010,248,62.504,5.9,7.6,2.4,0.65,5,0,0.63,8.5,6.45,0.046,0.28,0,0.02,0,0,0.02,0.182646072,0.021652573,0.054486995,0.01970004,0.002743354,0.011460783,0,0.000781626,0.001928011,0.011114415,3.07E-06,0.487546824,0.115579249,0.024765519,0.008760452,0.001345136,0.001686541,0,0.00747677,0.027544555,0.007947908,0.000157046,262.8
1050,140,62.504,5.9,7.6,2.4,0.65,5,0,0.63,8.5,6.45,0.046,0.28,0,0.02,0,0,0.02,0.204363945,0.026555405,0.055823023,0.020183052,0.00287751,0.011897982,0,0.001079488,0.002735827,0.01181702,6.75E-06,0.466123069,0.11067619,0.023830302,0.008396846,0.001235984,0.001916103,0,0.007180481,0.026733885,0.007703649,0.00015695,503
1093,124,62.504,5.9,7.6,2.4,0.65,5,0,0.63,8.5,6.45,0.046,0.28,0,0.02,0,0,0.02,0.233943732,0.033197206,0.05770903,0.020823667,0.003031726,0.012468398,0,0.001525349,0.003942382,0.012787128,7.59E-06,0.436893055,0.104035316,0.022354696,0.007879416,0.001117735,0.002131066,0,0.006730974,0.025523658,0.00732669,0.000153535,266.3
1121,103,62.504,5.9,7.6,2.4,0.65,5,0,0.63,8.5,6.45,0.046,0.28,0,0.02,0,0,0.02,0.257545242,0.038499585,0.059234579,0.021329902,0.003148051,0.012922706,0,0.001904529,0.004969954,0.013563058,1.24E-05,0.413541989,0.098734838,0.021082213,0.007450368,0.001024426,0.00223511,0,0.006350275,0.024498905,0.006990541,0.000151336,255.2
926,379,64.16,5.8,6.3,2.4,0.5,5.5,0,0.7,8,6.4,0.04,0.2,0,0,0,0,0,0.164579312,0.014804159,0.043641125,0.018361399,0.001844887,0.011188605,0,0.00049303,0.000856176,0.009296005,2.65E-06,0.520934571,0.120110647,0.020874749,0.009866103,0.001243143,0.001473089,0,0.008680446,0.026889264,0.008364271,0.00013653,623.13
982,248,64.16,5.8,6.3,2.4,0.5,5.5,0,0.7,8,6.4,0.04,0.2,0,0,0,0,0,0.183306401,0.019098425,0.044411416,0.018911871,0.001973387,0.011741217,0,0.0007433,0.001402067,0.009901915,2.91E-06,0.502651912,0.115816492,0.0206969,0.009455684,0.001139406,0.001820271,0,0.008434386,0.026338352,0.008267644,0.000138952,752
1010,248,64.16,5.8,6.3,2.4,0.5,5.5,0,0.7,8,6.4,0.04,0.2,0,0,0,0,0,0.195179978,0.02175892,0.044969462,0.019225516,0.002040284,0.01203521,0,0.000915354,0.001781396,0.010287716,3.08E-06,0.491015968,0.11315407,0.02041597,0.009212664,0.001080246,0.001997436,0,0.008261504,0.02595308,0.008166388,0.00013588,331.43
1050,140,64.16,5.8,6.3,2.4,0.5,5.5,0,0.7,8,6.4,0.04,0.2,0,0,0,0,0,0.21583291,0.026326516,0.046005637,0.019739828,0.002144974,0.012502228,0,0.001234372,0.002495724,0.010964323,6.75E-06,0.47070245,0.108588516,0.019746332,0.008800067,0.00099808,0.00224405,0,0.007938978,0.025239035,0.007945501,0.000136991,737.7
1080,193,64.16,5.8,6.3,2.4,0.5,5.5,0,0.7,8,6.4,0.04,0.2,0,0,0,0,0,0.234794236,0.03048165,0.047001794,0.02019614,0.002231075,0.012913301,0,0.00155047,0.003199208,0.011588486,7.28E-06,0.452013299,0.104433795,0.019017614,0.008423699,0.0009283,0.002402291,0,0.007627117,0.024537238,0.007708657,0.000131718,102
1093,124,64.16,5.8,6.3,2.4,0.5,5.5,0,0.7,8,6.4,0.04,0.2,0,0,0,0,0,0.244098967,0.032515608,0.047496997,0.020415111,0.002266251,0.013111072,0,0.001708172,0.003559635,0.011896874,7.54E-06,0.442831307,0.102399937,0.018635497,0.008238722,0.0009038,0.002465468,0,0.007464036,0.024175116,0.007580854,0.000135263,415
1100,100,64.16,5.8,6.3,2.4,0.5,5.5,0,0.7,8,6.4,0.04,0.2,0,0,0,0,0,0.249419359,0.033673825,0.047784065,0.020536572,0.002288251,0.013225706,0,0.00180368,0.003768884,0.012071966,7.69E-06,0.437583832,0.101235663,0.018408142,0.008137505,0.000887286,0.00249777,0,0.007371765,0.023968871,0.007511543,0.000133701,693.8
1121,96,64.16,5.8,6.3,2.4,0.5,5.5,0,0.7,8,6.4,0.04,0.2,0,0,0,0,0,0.266740734,0.037454877,0.048711383,0.020938246,0.002356013,0.013592067,0,0.002110595,0.004466608,0.012647208,1.23E-05,0.42046592,0.097453685,0.017657745,0.007791385,0.00082999,0.0025718,0,0.007066605,0.023268945,0.00725949,0.00012859,357.08
1148,82,64.16,5.8,6.3,2.4,0.5,5.5,0,0.7,8,6.4,0.04,0.2,0,0,0,0,0,0.292447757,0.043076186,0.05008631,0.021520278,0.002449535,0.014144951,0,0.002583146,0.005544857,0.013503618,1.34E-05,0.39505073,0.091841446,0.016500999,0.007280014,0.000758793,0.00263928,0,0.006592702,0.022191946,0.006873125,0.000126465,336.5
1148,86,64.16,5.8,6.3,2.4,0.5,5.5,0,0.7,8,6.4,0.04,0.2,0,0,0,0,0,0.292447757,0.043076186,0.05008631,0.021520278,0.002449535,0.014144951,0,0.002583146,0.005544857,0.013503618,1.34E-05,0.39505073,0.091841446,0.016500999,0.007280014,0.000758793,0.00263928,0,0.006592702,0.022191946,0.006873125,0.000126465,367.38
982,248,64.61,5.9,5.9,2.2,0.5,5.5,0,0.8,8,6.4,0.04,0.15,0,0,0,0,0,0.166703516,0.017218019,0.039080043,0.016319687,0.001825557,0.010648642,0,0.00074861,0.001242429,0.008880873,2.63E-06,0.522177136,0.119849607,0.021364119,0.009532017,0.001247382,0.001939571,0,0.009726695,0.026461801,0.008594678,0.000136996,559.5
1010,248,64.61,5.9,5.9,2.2,0.5,5.5,0,0.8,8,6.4,0.04,0.15,0,0,0,0,0,0.177508913,0.019614843,0.039596475,0.01660829,0.001892295,0.01092307,0,0.00091975,0.001575523,0.009225284,2.78E-06,0.51161628,0.117453865,0.02113024,0.009306357,0.001195117,0.002135653,0,0.009553867,0.026129931,0.008514327,0.000134362,229.4
1050,140,64.61,5.9,5.9,2.2,0.5,5.5,0,0.8,8,6.4,0.04,0.15,0,0,0,0,0,0.196458394,0.02375334,0.040575577,0.017090224,0.001994672,0.011368105,0,0.001242482,0.002198707,0.00984241,6.09E-06,0.493031972,0.113318796,0.020537027,0.008927362,0.001105682,0.00240247,0,0.009234496,0.025498947,0.008326744,0.000136504,521.9
1093,124,64.61,5.9,5.9,2.2,0.5,5.5,0,0.8,8,6.4,0.04,0.15,0,0,0,0,0,0.222630354,0.029404782,0.042002442,0.017722074,0.002120094,0.011952414,0,0.001720656,0.003127224,0.010709718,6.83E-06,0.467264126,0.107660216,0.019510377,0.008404171,0.001010833,0.002656677,0,0.008754075,0.024571022,0.008008909,0.000136074,433
1121,103,64.61,5.9,5.9,2.2,0.5,5.5,0,0.8,8,6.4,0.04,0.15,0,0,0,0,0,0.243775604,0.033952696,0.043177761,0.018219968,0.002212531,0.012417644,0,0.00213086,0.003923901,0.01141161,1.11E-05,0.446415138,0.103112799,0.018581004,0.007982766,0.000935868,0.002782812,0,0.008342239,0.023774761,0.007722459,0.000130154,390
982,248,65.31,5.8,4.7,2.5,0.5,6,0,0.7,7.9,6.4,0.04,0.15,0,0,0,0,0,0.172937795,0.017057645,0.03098775,0.018040885,0.00178343,0.01076334,0,0.00067467,0.001158445,0.00809081,2.62E-06,0.525657819,0.118225173,0.016919112,0.01134415,0.001251669,0.002237179,0,0.008524298,0.02630663,0.008740103,0.000136677,553
1010,248,65.31,5.8,4.7,2.5,0.5,6,0,0.7,7.9,6.4,0.04,0.15,0,0,0,0,0,0.183526262,0.019348664,0.031420505,0.018409006,0.001851679,0.011085201,0,0.000823583,0.001464761,0.00844034,2.76E-06,0.515335236,0.115937016,0.016751007,0.011054394,0.001192971,0.002442414,0,0.008379033,0.025998297,0.008668452,0.000134121,251
1050,140,65.31,5.8,4.7,2.5,0.5,6,0,0.7,7.9,6.4,0.04,0.15,0,0,0,0,0,0.20199972,0.02328534,0.032213805,0.01900548,0.001955558,0.01159431,0,0.00110019,0.002037165,0.009052388,6.05E-06,0.497252774,0.111993745,0.01632361,0.010579991,0.001111888,0.002721739,0,0.008097002,0.025423358,0.008499464,0.000136428,904.9
1080,193,65.31,5.8,4.7,2.5,0.5,6,0,0.7,7.9,6.4,0.04,0.15,0,0,0,0,0,0.219004525,0.026876302,0.032966916,0.019520614,0.002041073,0.012034505,0,0.001372671,0.002601879,0.009621736,6.52E-06,0.480546681,0.108400042,0.01582704,0.010150954,0.001042816,0.002910644,0,0.007827719,0.024855977,0.008302926,0.000132002,91.1
1093,124,65.31,5.8,4.7,2.5,0.5,6,0,0.7,7.9,6.4,0.04,0.15,0,0,0,0,0,0.227373277,0.02863867,0.03334029,0.019765715,0.002080602,0.012247178,0,0.001513165,0.002894603,0.009899746,6.76E-06,0.472320962,0.106640558,0.015557968,0.009943599,0.001012534,0.002985676,0,0.007691361,0.024566921,0.008197628,0.000136303,457
1121,103,65.31,5.8,4.7,2.5,0.5,6,0,0.7,7.9,6.4,0.04,0.15,0,0,0,0,0,0.247772084,0.032931269,0.034249985,0.020348521,0.002172218,0.012754914,0,0.001860855,0.003626469,0.010582696,7.33E-06,0.452220136,0.102350255,0.014876563,0.009451066,0.000945729,0.003123394,0,0.007341842,0.023829877,0.007926701,0.00013066,451
1148,82,65.31,5.8,4.7,2.5,0.5,6,0,0.7,7.9,6.4,0.04,0.15,0,0,0,0,0,0.271013404,0.037827882,0.035283156,0.020988013,0.002265525,0.013321924,0,0.002273502,0.004511107,0.011363521,1.20E-05,0.429285965,0.097450214,0.014050714,0.008894054,0.000875213,0.003205171,0,0.006930739,0.022944768,0.007587149,0.000130099,401
982,248,65.46,5.65,4.5,3,0.35,5.5,0,1,9,5.5,0.04,0,0,0,0,0,0,0.16303988,0.014857922,0.030905084,0.022547503,0.001381544,0.010687987,0,0.000862832,0.001227195,0.007514991,2.53E-06,0.5347485,0.116605125,0.015100313,0.012636,0.00073125,0.001872,0,0.012248438,0.029988562,0.007180875,0.000138938,424
1010,248,65.46,5.65,4.5,3,0.35,5.5,0,1,9,5.5,0.04,0,0,0,0,0,0,0.172827308,0.01693418,0.031204227,0.022889144,0.001421404,0.010979216,0,0.00105872,0.001554744,0.007805724,2.67E-06,0.525164102,0.114534331,0.015047414,0.012408904,0.000704561,0.002070547,0,0.012056624,0.029656275,0.007160642,0.000136599,203
1050,140,65.46,5.65,4.5,3,0.35,5.5,0,1,9,5.5,0.04,0,0,0,0,0,0,0.189979023,0.020509925,0.031783265,0.023450291,0.001478899,0.011430237,0,0.001426601,0.002173314,0.008318447,5.81E-06,0.508324356,0.110952632,0.014798796,0.012017487,0.000669187,0.002370038,0,0.011689864,0.029039936,0.00707526,0.000132443,813
1093,124,65.46,5.65,4.5,3,0.35,5.5,0,1,9,5.5,0.04,0,0,0,0,0,0,0.213695202,0.025386518,0.032647204,0.024182874,0.001549852,0.01200084,0,0.001967245,0.003096469,0.00903056,6.47E-06,0.484963481,0.106077848,0.014273431,0.011461392,0.000626378,0.00266544,0,0.011141539,0.028113728,0.00690349,0.000133272,385
1121,103,65.46,5.65,4.5,3,0.35,5.5,0,1,9,5.5,0.04,0,0,0,0,0,0,0.232872792,0.029301759,0.033375631,0.024758497,0.001600825,0.012445804,0,0.002431013,0.003888219,0.009608455,7.01E-06,0.466040407,0.102162357,0.013754598,0.010997266,0.000589941,0.002834281,0,0.010683058,0.027323236,0.006726608,0.00013466,396
1148,82,65.46,5.65,4.5,3,0.35,5.5,0,1,9,5.5,0.04,0,0,0,0,0,0,0.254836503,0.033782646,0.034220739,0.025405556,0.001657133,0.0129523,0,0.002982839,0.004834256,0.010270412,1.14E-05,0.44434656,0.097684487,0.013108272,0.01045723,0.000557148,0.00296329,0,0.010132737,0.02637573,0.006502095,0.000128573,354
