Repository: fanYang-X/SaTNC-A-Transformer-baed-neural-network-for-creep-rupture-life-prediction

# SaTNC: A Transformer-baed neural network for creep rupture life prediction  

By [Fan Yang](https://github.com/fanYang-X), [Wenyue Zhao](https://shi.buaa.edu.cn/09652/zh_CN/index.htm).

## Background  
With the development of material informatics, it becomes more important to introduce physical information constraints into the ML model. Here, a neural network with physical information constraints (Transformer-based) is designed for the prediction of creep rupture life, which is concerned in alloy design.

File: Creep data/creep.csv (part 7 of 7)
Temperature,Stress,Ni,Al,Co,Cr,Mo,Re,Ru,Ti,Ta,W,Hf,Nb,Si,C,Y,Ce,B,Ni_A1,Al_A1,Co_A1,Cr_A1,Mo_A1,Re_A1,Ru_A1,Ti_A1,Ta_A1,W_A1,Hf_A1,Ni_L12,Al_L12,Co_L12,Cr_L12,Mo_L12,Re_L12,Ru_L12,Ti_L12,Ta_L12,W_L12,Hf_L12,creep_life
580,193,66.81,5.6,3,3.5,0.35,6,0,0.9,8.8,5,0.04,0,0,0,0,0,0,0.119629988,0.002670375,0.02200375,0.019734723,0.000596742,0.004251125,0,6.16E-05,2.82E-05,0.007053522,0,0.593932519,0.127462481,0.009025453,0.021449478,0.000929798,0.000248481,0,0.011726677,0.02805425,0.00856857,0.000144279,106.05
982,248,66.81,5.6,3,3.5,0.35,6,0,0.9,8.8,5,0.04,0,0,0,0,0,0,0.169180306,0.014401352,0.020342191,0.025139312,0.001318522,0.011289841,0,0.00074916,0.001086282,0.006208039,2.50E-06,0.542326152,0.115729944,0.010175595,0.015781356,0.000749394,0.002402469,0,0.011035194,0.029395347,0.006964956,0.000139593,525
1010,248,66.81,5.6,3,3.5,0.35,6,0,0.9,8.8,5,0.04,0,0,0,0,0,0,0.178822242,0.016374294,0.020567229,0.025641918,0.00136606,0.011654939,0,0.000918603,0.001373956,0.006490759,2.63E-06,0.532845388,0.113760492,0.010138218,0.015442176,0.00072261,0.0026303,0,0.010868054,0.029106731,0.006958734,0.000137296,283
1100,100,66.81,5.6,3,3.5,0.35,6,0,0.9,8.8,5,0.04,0,0,0,0,0,0,0.222808388,0.025203952,0.021669628,0.027564493,0.001523975,0.013012152,0,0.001786617,0.002885825,0.007785242,6.49E-06,0.489535544,0.104929037,0.009583839,0.014002535,0.000639811,0.00333235,0,0.00999705,0.027585193,0.006731347,0.000133294,837.5
1121,103,66.81,5.6,3,3.5,0.35,6,0,0.9,8.8,5,0.04,0,0,0,0,0,0,0.236912533,0.028013817,0.022032219,0.028116948,0.001567591,0.013400155,0,0.002090122,0.003427387,0.008198915,6.88E-06,0.47561675,0.102117428,0.00933408,0.013553862,0.00061579,0.00346787,0,0.009697072,0.027049386,0.006618122,0.00012964,470.5
1148,82,66.81,5.6,3,3.5,0.35,6,0,0.9,8.8,5,0.04,0,0,0,0,0,0,0.257918988,0.032199326,0.022576068,0.028907061,0.001625626,0.013966961,0,0.002557751,0.004269133,0.008814174,1.12E-05,0.454866368,0.0979312,0.008933312,0.012894016,0.000577344,0.003606848,0,0.009225088,0.026203968,0.006431488,0.000130368,465
982,248,66.46,5.8,4,2.4,0.5,5.6,0,0.55,8.3,6.2,0.04,0.15,0,0,0,0,0,0.177793497,0.017098088,0.026676461,0.016980674,0.001776865,0.01079687,0,0.000560978,0.001223715,0.008007635,2.61E-06,0.533058903,0.118046944,0.014462417,0.011455452,0.001311472,0.002499767,0,0.006658798,0.027606117,0.009325216,0.000137668,530
1010,248,66.46,5.8,4,2.4,0.5,5.6,0,0.55,8.3,6.2,0.04,0.15,0,0,0,0,0,0.18770244,0.019244136,0.026961021,0.017315602,0.001843371,0.011095941,0,0.000678558,0.00153019,0.008343246,2.75E-06,0.523429793,0.115899158,0.014385026,0.011180441,0.00126047,0.002713215,0,0.006544475,0.027295943,0.009279054,0.000135305,269
1080,193,66.46,5.8,4,2.4,0.5,5.6,0,0.55,8.3,6.2,0.04,0.15,0,0,0,0,0,0.220972208,0.026256856,0.028066789,0.018330379,0.002028151,0.011992407,0,0.001100721,0.002663553,0.009489309,6.42E-06,0.490867827,0.108883847,0.013759458,0.010324615,0.00111147,0.003213888,0,0.006119778,0.026166405,0.008972104,0.000133912,109
1080,130,66.46,5.8,4,2.4,0.5,5.6,0,0.55,8.3,6.2,0.04,0.15,0,0,0,0,0,0.220972208,0.026256856,0.028066789,0.018330379,0.002028151,0.011992407,0,0.001100721,0.002663553,0.009489309,6.42E-06,0.490867827,0.108883847,0.013759458,0.010324615,0.00111147,0.003213888,0,0.006119778,0.026166405,0.008972104,0.000133912,565
1121,103,66.46,5.8,4,2.4,0.5,5.6,0,0.55,8.3,6.2,0.04,0.15,0,0,0,0,0,0.247974122,0.031862677,0.029031554,0.019093954,0.002157387,0.012671963,0,0.001465733,0.003669709,0.010432151,7.17E-06,0.464307596,0.103285204,0.013050225,0.009662369,0.001015088,0.003432266,0,0.00575428,0.02515515,0.008628248,0.00013323,500
1148,82,66.46,5.8,4,2.4,0.5,5.6,0,0.55,8.3,6.2,0.04,0.15,0,0,0,0,0,0.269775287,0.036375768,0.02981958,0.019684109,0.002250168,0.01321342,0,0.001772153,0.004531426,0.01119643,1.17E-05,0.442803452,0.098769632,0.012424958,0.009141522,0.000945048,0.003525756,0,0.0054522,0.02429258,0.008311576,0.000127218,354.1
982,248,67.26,5.8,3.3,2.5,0.4,6,0,0.6,7.9,6.1,0.04,0.1,0,0,0,0,0,0.179257364,0.016907642,0.021460389,0.01706896,0.001357118,0.010964489,0,0.000601741,0.001124103,0.007315634,2.56E-06,0.538246115,0.11805003,0.01225123,0.012469612,0.00109191,0.002868084,0,0.007264841,0.026278634,0.009281235,0.000138309,460
1010,248,67.26,5.8,3.3,2.5,0.4,6,0,0.6,7.9,6.1,0.04,0.1,0,0,0,0,0,0.18898259,0.018987224,0.021712779,0.017442473,0.001409956,0.011285037,0,0.000725197,0.001401868,0.007640181,2.70E-06,0.52883327,0.115968378,0.012183086,0.012154454,0.001045083,0.003092299,0,0.007143784,0.025998219,0.009248265,0.000136004,241
1080,193,67.26,5.8,3.3,2.5,0.4,6,0,0.6,7.9,6.1,0.04,0.1,0,0,0,0,0,0.221697562,0.02579497,0.022665062,0.018571622,0.001564954,0.012242534,0,0.001171354,0.002421427,0.008741069,6.30E-06,0.496872544,0.109161341,0.011663833,0.011191886,0.000923668,0.003607023,0,0.006694905,0.02497948,0.008980477,0.000134842,78
1100,100,67.26,5.8,3.3,2.5,0.4,6,0,0.6,7.9,6.1,0.04,0.1,0,0,0,0,0,0.233853884,0.028288134,0.023037798,0.018961574,0.001615233,0.012576926,0,0.001343264,0.002829145,0.009157409,6.63E-06,0.484936463,0.106665344,0.011406086,0.010852904,0.000889043,0.003727393,0,0.006526231,0.024570501,0.008844327,0.00013171,880
1121,103,67.26,5.8,3.3,2.5,0.4,6,0,0.6,7.9,6.1,0.04,0.1,0,0,0,0,0,0.248289402,0.031240548,0.023484032,0.019408872,0.001670147,0.012967377,0,0.001557632,0.003333263,0.009651694,7.03E-06,0.470735728,0.103716443,0.011075457,0.010454822,0.000844576,0.003832582,0,0.006308724,0.024064006,0.008663298,0.000134364,492
1148,82,67.26,5.8,3.3,2.5,0.4,6,0,0.6,7.9,6.1,0.04,0.1,0,0,0,0,0,0.269792077,0.035637233,0.024152175,0.02004928,0.0017464,0.013540318,0,0.001879858,0.004114335,0.010386884,1.14E-05,0.44954818,0.099316365,0.010547087,0.009886365,0.000789196,0.00392151,0,0.005989326,0.023284347,0.00836915,0.000128474,541
998,248,67.03,5.6,3.5,2.8,0.4,5.8,0,0.73,8.8,5.3,0.04,0,0,0,0,0,0,0.192238785,0.017781009,0.024914138,0.021071714,0.00158794,0.012482274,0,0.00084018,0.001509523,0.007628834,2.80E-06,0.523576683,0.112651173,0.011355136,0.01219862,0.000893101,0.002601333,0,0.008739627,0.029047034,0.007605531,0.000134674,257
1080,193,67.03,5.6,3.5,2.8,0.4,5.8,0,0.73,8.8,5.3,0.04,0,0,0,0,0,0,0.229197353,0.025488078,0.025776135,0.022269786,0.001738275,0.013502258,0,0.001473395,0.00288057,0.008767528,6.62E-06,0.487368719,0.104947693,0.01097397,0.011232104,0.000787637,0.003229974,0,0.00810803,0.027673203,0.007419675,0.000132376,80
1100,100,67.03,5.6,3.5,2.8,0.4,5.8,0,0.73,8.8,5.3,0.04,0,0,0,0,0,0,0.24129672,0.027954556,0.026093933,0.022637,0.001780634,0.013813822,0,0.001690211,0.003363033,0.009143136,6.96E-06,0.475461733,0.10248062,0.010760562,0.010928595,0.00076261,0.003354193,0,0.007891079,0.027189,0.00731589,0.000135719,932
1121,103,67.03,5.6,3.5,2.8,0.4,5.8,0,0.73,8.8,5.3,0.04,0,0,0,0,0,0,0.2556658,0.030871048,0.02648558,0.023059548,0.001830648,0.014178332,0,0.001955632,0.003959052,0.009590684,1.10E-05,0.461297644,0.09956412,0.010481755,0.01056335,0.000728074,0.003477181,0,0.007625948,0.026599807,0.007180316,0.000131807,525
1148,82,67.03,5.6,3.5,2.8,0.4,5.8,0,0.73,8.8,5.3,0.04,0,0,0,0,0,0,0.277051734,0.035195859,0.027078931,0.023675698,0.001894215,0.014712926,0,0.002354862,0.004876511,0.010257351,1.19E-05,0.440198508,0.0952403,0.010021823,0.01002782,0.000683715,0.003592502,0,0.007226988,0.025681295,0.006951102,0.000131945,431
912,517,63.29,5.8,7,2.65,0.6,5.5,0,0.8,7.5,6.4,0.06,0.4,0,0,0,0,0,0.160327482,0.014013734,0.047966599,0.02055864,0.002197657,0.011255315,0,0.000485995,0.000726322,0.009495587,2.67E-06,0.515735774,0.120414269,0.02348551,0.010392642,0.001489779,0.001289232,0,0.009962898,0.025190161,0.008072025,0.00020771,227.4
954,345,63.29,5.8,7,2.65,0.6,5.5,0,0.8,7.5,6.4,0.06,0.4,0,0,0,0,0,0.173956248,0.017136288,0.048700872,0.021033504,0.002324002,0.011714573,0,0.00067055,0.001068869,0.009952229,2.87E-06,0.50240844,0.117293854,0.023254733,0.010062144,0.001383545,0.001530284,0,0.00978264,0.024840918,0.008000802,0.00020264,438
982,248,63.29,5.8,7,2.65,0.6,5.5,0,0.8,7.5,6.4,0.06,0.4,0,0,0,0,0,0.184995508,0.019631362,0.049332337,0.021378656,0.002409331,0.012022471,0,0.000831325,0.001375465,0.010320522,6.05E-06,0.491576805,0.114799579,0.022933909,0.009814153,0.001314029,0.001690443,0,0.00961568,0.024535382,0.007904705,0.000205317,689
1010,248,63.29,5.8,7,2.65,0.6,5.5,0,0.8,7.5,6.4,0.06,0.4,0,0,0,0,0,0.197932591,0.022529878,0.050098109,0.021753759,0.002498331,0.012344128,0,0.001035893,0.001763905,0.010746992,6.41E-06,0.478851824,0.111899605,0.022457337,0.009530186,0.001241327,0.001855316,0,0.009410058,0.024145808,0.007774977,0.000206888,274
1010,190,63.29,5.8,7,2.65,0.6,5.5,0,0.8,7.5,6.4,0.06,0.4,0,0,0,0,0,0.197932591,0.022529878,0.050098109,0.021753759,0.002498331,0.012344128,0,0.001035893,0.001763905,0.010746992,6.41E-06,0.478851824,0.111899605,0.022457337,0.009530186,0.001241327,0.001855316,0,0.009410058,0.024145808,0.007774977,0.000206888,557
1080,193,63.29,5.8,7,2.65,0.6,5.5,0,0.8,7.5,6.4,0.06,0.4,0,0,0,0,0,0.241000321,0.032094418,0.052726817,0.022889664,0.00273851,0.013287693,0,0.001806576,0.003223574,0.01215715,1.15E-05,0.436365971,0.10233283,0.020503157,0.008611082,0.001048942,0.002219854,0,0.008641575,0.02268642,0.00723892,0.000201251,85
1080,130,63.29,5.8,7,2.65,0.6,5.5,0,0.8,7.5,6.4,0.06,0.4,0,0,0,0,0,0.241000321,0.032094418,0.052726817,0.022889664,0.00273851,0.013287693,0,0.001806576,0.003223574,0.01215715,1.15E-05,0.436365971,0.10233283,0.020503157,0.008611082,0.001048942,0.002219854,0,0.008641575,0.02268642,0.00723892,0.000201251,271
1100,100,63.29,5.8,7,2.65,0.6,5.5,0,0.8,7.5,6.4,0.06,0.4,0,0,0,0,0,0.2568956,0.035613417,0.05370534,0.023290519,0.002815738,0.013621535,0,0.002119894,0.003810955,0.01267891,1.21E-05,0.420656397,0.098818421,0.019704846,0.008272623,0.000988478,0.002294682,0,0.008331461,0.022099553,0.00701349,0.000194165,469
1121,103,63.29,5.8,7,2.65,0.6,5.5,0,0.8,7.5,6.4,0.06,0.4,0,0,0,0,0,0.275729468,0.039790491,0.054854281,0.023751783,0.002898874,0.014011222,0,0.002502004,0.004538118,0.013290818,1.73E-05,0.402020811,0.094636502,0.018741573,0.007873712,0.000923008,0.002358174,0,0.007946877,0.021369896,0.006736836,0.000191355,284
1148,82,63.29,5.8,7,2.65,0.6,5.5,0,0.8,7.5,6.4,0.06,0.4,0,0,0,0,0,0.303674749,0.046006185,0.056533463,0.024419139,0.003015872,0.014589281,0,0.003095981,0.005664185,0.014202872,2.36E-05,0.374348686,0.08842432,0.017288206,0.007287805,0.000834241,0.002397788,0,0.007356014,0.020247401,0.0063119,0.000188885,384
912,517,62.54,5.6,8,3.4,0.5,5.3,0,1,7.6,6,0.06,0,0,0,0,0,0,0.169394837,0.014536525,0.058948878,0.029016349,0.002124822,0.012349033,0,0.000632672,0.000826651,0.010597249,2.98E-06,0.49330975,0.114866389,0.023347947,0.010716639,0.000964222,0.000971109,0,0.012390253,0.025352151,0.006598033,0.000206619,196
954,345,62.54,5.6,8,3.4,0.5,5.3,0,1,7.6,6,0.06,0,0,0,0,0,0,0.184433937,0.017977939,0.059824026,0.02955668,0.002224834,0.01288483,0,0.000883531,0.001235663,0.011101762,3.20E-06,0.478527593,0.111425097,0.023002466,0.010420378,0.000890116,0.001171205,0,0.012140376,0.02494332,0.006531978,0.000207471,429
982,248,62.54,5.6,8,3.4,0.5,5.3,0,1,7.6,6,0.06,0,0,0,0,0,0,0.196588524,0.020737229,0.060540962,0.029931274,0.002288386,0.013227409,0,0.001107066,0.00160322,0.011489181,6.75E-06,0.466547054,0.108668259,0.022597301,0.010178258,0.000842744,0.001313113,0,0.01191601,0.02457677,0.006441439,0.00020252,604
1010,248,62.54,5.6,8,3.4,0.5,5.3,0,1,7.6,6,0.06,0,0,0,0,0,0,0.210819123,0.023949562,0.061389315,0.030340406,0.002354521,0.013568914,0,0.001395537,0.002071836,0.01193363,7.16E-06,0.452497699,0.10545465,0.022032365,0.009896484,0.000799331,0.001452753,0,0.011628369,0.02410682,0.006318524,0.000203005,308
1080,193,62.54,5.6,8,3.4,0.5,5.3,0,1,7.6,6,0.06,0,0,0,0,0,0,0.258256035,0.034573692,0.064275753,0.031595402,0.002527292,0.014525546,0,0.002497509,0.003850504,0.013359758,1.28E-05,0.40556862,0.094832325,0.019793574,0.008927073,0.000667391,0.001762598,0,0.010524249,0.022331943,0.00581258,0.000193943,90.5
1100,100,62.54,5.6,8,3.4,0.5,5.3,0,1,7.6,6,0.06,0,0,0,0,0,0,0.275771958,0.038485361,0.065343575,0.032043354,0.002581308,0.014852655,0,0.002946205,0.004567969,0.013879597,1.80E-05,0.388209552,0.090919067,0.018893196,0.008553038,0.000628498,0.001830842,0,0.010077829,0.021614866,0.005596365,0.000191282,452
1121,103,62.54,5.6,8,3.4,0.5,5.3,0,1,7.6,6,0.06,0,0,0,0,0,0,0.296559861,0.04313336,0.066606514,0.032573323,0.00264121,0.015242183,0,0.003496002,0.005455299,0.01449304,1.92E-05,0.367604449,0.086272716,0.017809871,0.008101989,0.000585374,0.001880449,0,0.009526572,0.02072638,0.005335709,0.000191671,243.4
1148,82,62.54,5.6,8,3.4,0.5,5.3,0,1,7.6,6,0.06,0,0,0,0,0,0,0.327412138,0.050051599,0.068453848,0.033348504,0.002727036,0.015827297,0,0.004347525,0.006833323,0.015402509,2.62E-05,0.336996269,0.079354778,0.01617719,0.007422867,0.000523072,0.00190208,0,0.008673485,0.019353664,0.004931142,0.000185453,442
912,517,68.346,5.76,3.1,2,0.37,6.5,0,0.21,8.2,5.4,0.03,0.08,0,0.001,0,0,0.003,0.191234294,0.01605239,0.02014397,0.013331646,0.001164165,0.010707697,0,0.000193591,0.000923483,0.007861381,2.62E-06,0.541498481,0.118334674,0.010265684,0.010751762,0.001204313,0.002582744,0,0.002568235,0.027604894,0.010577644,0.000101569,153
954,345,68.346,5.76,3.1,2,0.37,6.5,0,0.21,8.2,5.4,0.03,0.08,0,0.001,0,0,0.003,0.202568152,0.018577296,0.020531777,0.013812034,0.00124831,0.011696301,0,0.000241877,0.001237189,0.008104283,2.78E-06,0.530392315,0.115807953,0.010355363,0.010284241,0.00113084,0.003008461,0,0.002517719,0.027289511,0.010326914,0.000106683,165
982,248,68.346,5.76,3.1,2,0.37,6.5,0,0.21,8.2,5.4,0.03,0.08,0,0.001,0,0,0.003,0.212086441,0.020595617,0.020901839,0.01417662,0.001306547,0.012450112,0,0.000282891,0.001504862,0.008332155,2.92E-06,0.521036388,0.113793173,0.01034102,0.00993549,0.001076753,0.003307169,0,0.002475133,0.027023693,0.010103296,0.000104878,725
1010,248,68.346,5.76,3.1,2,0.37,6.5,0,0.21,8.2,5.4,0.03,0.08,0,0.001,0,0,0.003,0.22341419,0.022942763,0.02135785,0.01457504,0.001369488,0.013300955,0,0.00033237,0.00183419,0.008613923,3.08E-06,0.509889579,0.111447607,0.010251755,0.009553239,0.001020382,0.003609001,0,0.002431111,0.026694284,0.009827167,0.000102723,314.5
1080,193,68.346,5.76,3.1,2,0.37,6.5,0,0.21,8.2,5.4,0.03,0.08,0,0.001,0,0,0.003,0.264355014,0.031234988,0.023223677,0.015789035,0.001532916,0.016000723,0,0.000514622,0.003076781,0.009248593,7.30E-06,0.469098968,0.103151495,0.009708153,0.008356465,0.000852701,0.004307717,0,0.002242287,0.025353628,0.008463842,0.000101061,96.1
1080,130,68.346,5.76,3.1,2,0.37,6.5,0,0.21,8.2,5.4,0.03,0.08,0,0.001,0,0,0.003,0.264355014,0.031234988,0.023223677,0.015789035,0.001532916,0.016000723,0,0.000514622,0.003076781,0.009248593,7.30E-06,0.469098968,0.103151495,0.009708153,0.008356465,0.000852701,0.004307717,0,0.002242287,0.025353628,0.008463842,0.000101061,618
1090,189,68.346,5.76,3.1,2,0.37,6.5,0,0.21,8.2,5.4,0.03,0.08,0,0.001,0,0,0.003,0.269776503,0.032430092,0.023308547,0.015911491,0.001556883,0.016276502,0,0.000547516,0.003307445,0.009337572,7.45E-06,0.463581896,0.101955298,0.009597335,0.008217367,0.000836723,0.004389673,0,0.002216691,0.025220324,0.008304786,9.99E-05,81.1
1100,100,68.346,5.76,3.1,2,0.37,6.5,0,0.21,8.2,5.4,0.03,0.08,0,0.001,0,0,0.003,0.275909472,0.033742159,0.023443164,0.016057901,0.001580652,0.016457825,0,0.000582746,0.00355361,0.009548662,7.62E-06,0.457567673,0.100647254,0.00950119,0.008089267,0.000820025,0.004445398,0,0.002182622,0.02497068,0.008243407,9.86E-05,893
1110,130,68.346,5.76,3.1,2,0.37,6.5,0,0.21,8.2,5.4,0.03,0.08,0,0.001,0,0,0.003,0.2824101,0.035124878,0.023586798,0.016207884,0.001605976,0.016648358,0,0.000619782,0.00382004,0.009768388,7.80E-06,0.45118976,0.099261504,0.009396999,0.007955518,0.00080285,0.004494746,0,0.002140934,0.024705896,0.008174477,9.73E-05,305
1110,165,68.346,5.76,3.1,2,0.37,6.5,0,0.21,8.2,5.4,0.03,0.08,0,0.001,0,0,0.003,0.2824101,0.035124878,0.023586798,0.016207884,0.001605976,0.016648358,0,0.000619782,0.00382004,0.009768388,7.80E-06,0.45118976,0.099261504,0.009396999,0.007955518,0.00080285,0.004494746,0,0.002140934,0.024705896,0.008174477,9.73E-05,86.7
1121,103,68.346,5.76,3.1,2,0.37,6.5,0,0.21,8.2,5.4,0.03,0.08,0,0.001,0,0,0.003,0.290014663,0.036737112,0.023761655,0.016381414,0.001632938,0.016869694,0,0.00066038,0.004134376,0.010029764,8.00E-06,0.443711908,0.097651807,0.009269681,0.007797543,0.000777959,0.004542084,0,0.002100489,0.024392007,0.008090774,9.57E-05,540
1148,82,68.346,5.76,3.1,2,0.37,6.5,0,0.21,8.2,5.4,0.03,0.08,0,0.001,0,0,0.003,0.310841155,0.041153726,0.024226733,0.016832693,0.001701701,0.017377066,0,0.000780125,0.005027947,0.010690282,8.57E-06,0.42315493,0.093234525,0.008890362,0.007381971,0.000725627,0.004599448,0,0.001976906,0.023500037,0.007799064,9.71E-05,586
1148,69,68.346,5.76,3.1,2,0.37,6.5,0,0.21,8.2,5.4,0.03,0.08,0,0.001,0,0,0.003,0.310841155,0.041153726,0.024226733,0.016832693,0.001701701,0.017377066,0,0.000780125,0.005027947,0.010690282,8.57E-06,0.42315493,0.093234525,0.008890362,0.007381971,0.000725627,0.004599448,0,0.001976906,0.023500037,0.007799064,9.71E-05,835
1176,69,68.346,5.76,3.1,2,0.37,6.5,0,0.21,8.2,5.4,0.03,0.08,0,0.001,0,0,0.003,0.335926861,0.046580269,0.024687866,0.017294906,0.001760449,0.017488971,0,0.000928741,0.006186983,0.011195714,1.39E-05,0.398070221,0.087807946,0.00842414,0.006917908,0.000667046,0.00448642,0,0.001828996,0.022340648,0.007294466,9.14E-05,427
1176,82,68.346,5.76,3.1,2,0.37,6.5,0,0.21,8.2,5.4,0.03,0.08,0,0.001,0,0,0.003,0.335926861,0.046580269,0.024687866,0.017294906,0.001760449,0.017488971,0,0.000928741,0.006186983,0.011195714,1.39E-05,0.398070221,0.087807946,0.00842414,0.006917908,0.000667046,0.00448642,0,0.001828996,0.022340648,0.007294466,9.14E-05,242
1204,69,68.346,5.76,3.1,2,0.37,6.5,0,0.21,8.2,5.4,0.03,0.08,0,0.001,0,0,0.003,0.365561912,0.052951268,0.025284168,0.017844402,0.001826079,0.017688884,0,0.001103674,0.007595284,0.011804295,1.51E-05,0.368435302,0.081437089,0.007828764,0.006368657,0.000602979,0.004285638,0,0.001659439,0.02092986,0.006687589,8.97E-05,152
912,517,69.727,5.78,2,1.8,0.4,6.5,0,0.21,8.6,4.9,0.03,0.05,0,0.001,0,0,0.002,0.201621797,0.017169406,0.01401148,0.01153421,0.001015707,0.010536971,0,0.000211056,0.001052642,0.006661455,2.64E-06,0.546330795,0.117597916,0.007342161,0.010244201,0.001204347,0.002996356,0,0.00254654,0.02755487,0.009583987,0.000101571,110
954,345,69.727,5.78,2,1.8,0.4,6.5,0,0.21,8.6,4.9,0.03,0.05,0,0.001,0,0,0.002,0.209001888,0.019189284,0.013926864,0.01185762,0.001123932,0.011313516,0,0.000258312,0.001357512,0.006768324,2.75E-06,0.53895688,0.115579245,0.007425542,0.009917431,0.001181499,0.003472891,0,0.002499049,0.027439419,0.009480634,0.000100248,380
982,248,69.727,5.78,2,1.8,0.4,6.5,0,0.21,8.6,4.9,0.03,0.05,0,0.001,0,0,0.002,0.215531609,0.020788582,0.013924428,0.012102513,0.001199451,0.011877972,0,0.000295599,0.001614426,0.006892578,2.84E-06,0.532425279,0.113979917,0.007424088,0.009674669,0.001160677,0.00380051,0,0.0024629,0.027318378,0.009377423,9.91E-05,602
1010,248,69.727,5.78,2,1.8,0.4,6.5,0,0.21,8.6,4.9,0.03,0.05,0,0.001,0,0,0.002,0.223517596,0.022626649,0.013966155,0.012372979,0.001276906,0.012488255,0,0.000339917,0.00192127,0.007064362,2.96E-06,0.524431498,0.11213653,0.007386949,0.009402839,0.00113699,0.004129437,0,0.002420464,0.027155232,0.00923543,0.000104631,259
1050,225,69.727,5.78,2,1.8,0.4,6.5,0,0.21,8.6,4.9,0.03,0.05,0,0.001,0,0,0.002,0.237825271,0.025753068,0.014099639,0.012805515,0.001395129,0.01345889,0,0.000416645,0.002477774,0.007401758,6.31E-06,0.510133204,0.109012459,0.007248024,0.008973421,0.001086864,0.004598793,0,0.002343551,0.026818369,0.008973421,0.000101893,105
1080,193,69.727,5.78,2,1.8,0.4,6.5,0,0.21,8.6,4.9,0.03,0.05,0,0.001,0,0,0.002,0.251154656,0.028567338,0.01426529,0.013172587,0.001487012,0.014275315,0,0.000487874,0.00300744,0.007735804,6.68E-06,0.496812448,0.106196806,0.007085968,0.00860912,0.001046339,0.004927066,0,0.002271483,0.02646311,0.008728323,9.93E-05,92.6
1080,130,69.727,5.78,2,1.8,0.4,6.5,0,0.21,8.6,4.9,0.03,0.05,0,0.001,0,0,0.002,0.251154656,0.028567338,0.01426529,0.013172587,0.001487012,0.014275315,0,0.000487874,0.00300744,0.007735804,6.68E-06,0.496812448,0.106196806,0.007085968,0.00860912,0.001046339,0.004927066,0,0.002271483,0.02646311,0.008728323,9.93E-05,601
1090,189,69.727,5.78,2,1.8,0.4,6.5,0,0.21,8.6,4.9,0.03,0.05,0,0.001,0,0,0.002,0.256154491,0.029609155,0.014332182,0.01330212,0.001521217,0.014567527,0,0.000515031,0.003209563,0.007861894,6.82E-06,0.491813475,0.105155782,0.007017381,0.008473324,0.001029653,0.005030216,0,0.002242939,0.026325016,0.008637281,9.84E-05,77
1100,100,69.727,5.78,2,1.8,0.4,6.5,0,0.21,8.6,4.9,0.03,0.05,0,0.001,0,0,0.002,0.261468305,0.030709739,0.014407167,0.013435075,0.001550469,0.014870566,0,0.000543535,0.003428453,0.007999723,6.97E-06,0.486497896,0.104055773,0.006944407,0.008339779,0.001012456,0.005133669,0,0.002213124,0.026168083,0.008540972,9.74E-05,824
1100,175,69.727,5.78,2,1.8,0.4,6.5,0,0.21,8.6,4.9,0.03,0.05,0,0.001,0,0,0.002,0.261468305,0.030709739,0.014407167,0.013435075,0.001550469,0.014870566,0,0.000543535,0.003428453,0.007999723,6.97E-06,0.486497896,0.104055773,0.006944407,0.008339779,0.001012456,0.005133669,0,0.002213124,0.026168083,0.008540972,9.74E-05,68.4
1110,165,69.727,5.78,2,1.8,0.4,6.5,0,0.21,8.6,4.9,0.03,0.05,0,0.001,0,0,0.002,0.267099757,0.031868319,0.014486247,0.013577963,0.001585046,0.01518438,0,0.000577028,0.003661633,0.008146065,7.12E-06,0.480871843,0.102894984,0.006860521,0.008201821,0.000994744,0.005230425,0,0.002182018,0.025998103,0.008432858,9.63E-05,83.3
1110,130,69.727,5.78,2,1.8,0.4,6.5,0,0.21,8.6,4.9,0.03,0.05,0,0.001,0,0,0.002,0.267099757,0.031868319,0.014486247,0.013577963,0.001585046,0.01518438,0,0.000577028,0.003661633,0.008146065,7.12E-06,0.480871843,0.102894984,0.006860521,0.008201821,0.000994744,0.005230425,0,0.002182018,0.025998103,0.008432858,9.63E-05,273
1110,120,69.727,5.78,2,1.8,0.4,6.5,0,0.21,8.6,4.9,0.03,0.05,0,0.001,0,0,0.002,0.267099757,0.031868319,0.014486247,0.013577963,0.001585046,0.01518438,0,0.000577028,0.003661633,0.008146065,7.12E-06,0.480871843,0.102894984,0.006860521,0.008201821,0.000994744,0.005230425,0,0.002182018,0.025998103,0.008432858,9.63E-05,332.1
1121,103,69.727,5.78,2,1.8,0.4,6.5,0,0.21,8.6,4.9,0.03,0.05,0,0.001,0,0,0.002,0.273685853,0.033221307,0.014585231,0.013734152,0.001618146,0.015545891,0,0.000610001,0.003941263,0.008317198,7.31E-06,0.474283547,0.101541719,0.006763537,0.008042783,0.000968934,0.005325969,0,0.002146853,0.025787569,0.008315098,9.50E-05,548.5
1121,135,69.727,5.78,2,1.8,0.4,6.5,0,0.21,8.6,4.9,0.03,0.05,0,0.001,0,0,0.002,0.273685853,0.033221307,0.014585231,0.013734152,0.001618146,0.015545891,0,0.000610001,0.003941263,0.008317198,7.31E-06,0.474283547,0.101541719,0.006763537,0.008042783,0.000968934,0.005325969,0,0.002146853,0.025787569,0.008315098,9.50E-05,145.1
1148,82,69.727,5.78,2,1.8,0.4,6.5,0,0.21,8.6,4.9,0.03,0.05,0,0.001,0,0,0.002,0.291775939,0.036924973,0.014850346,0.014148202,0.00170855,0.016437971,0,0.000709946,0.00472777,0.008788502,7.80E-06,0.456214061,0.097837267,0.006501747,0.007630099,0.00091488,0.005519776,0,0.002049331,0.025171398,0.007977754,9.76E-05,399
1176,69,69.727,5.78,2,1.8,0.4,6.5,0,0.21,8.6,4.9,0.03,0.05,0,0.001,0,0,0.002,0.313832579,0.041577472,0.015106887,0.014545199,0.001768897,0.016536257,0,0.00083834,0.005751012,0.009200782,1.26E-05,0.434158808,0.093188365,0.006243922,0.007231333,0.00085382,0.005424952,0,0.001922547,0.024150911,0.007562407,9.29E-05,344
1176,82,69.727,5.78,2,1.8,0.4,6.5,0,0.21,8.6,4.9,0.03,0.05,0,0.001,0,0,0.002,0.313832579,0.041577472,0.015106887,0.014545199,0.001768897,0.016536257,0,0.00083834,0.005751012,0.009200782,1.26E-05,0.434158808,0.093188365,0.006243922,0.007231333,0.00085382,0.005424952,0,0.001922547,0.024150911,0.007562407,9.29E-05,222
1204,69,69.727,5.78,2,1.8,0.4,6.5,0,0.21,8.6,4.9,0.03,0.05,0,0.001,0,0,0.002,0.340200139,0.04706929,0.015455181,0.015028393,0.001838821,0.016731006,0,0.000989785,0.006996602,0.009707161,1.36E-05,0.407784993,0.087699161,0.005896476,0.006753649,0.000786197,0.005230393,0,0.001768943,0.022903442,0.007059392,9.28E-05,122.6
912,517,70.137,5.92,1.5,1.8,0.33,6.6,0,0.12,8.2,5.3,0.03,0.06,0,0.001,0,0,0.002,0.186780816,0.016157851,0.009751464,0.010364688,0.000697392,0.00949415,0,0.000108216,0.000880157,0.006238051,2.40E-06,0.564850956,0.121724289,0.006244381,0.011389451,0.001061919,0.003552192,0,0.001465747,0.026211441,0.011232407,0.000104696,241.4
954,345,70.137,5.92,1.5,1.8,0.33,6.6,0,0.12,8.2,5.3,0.03,0.06,0,0.001,0,0,0.002,0.193823742,0.018053343,0.009706746,0.010723094,0.000787983,0.010228722,0,0.000133004,0.001134294,0.006359073,2.51E-06,0.55778758,0.119828315,0.006287699,0.01103118,0.00105657,0.004071119,0,0.001440777,0.026148255,0.011105066,0.00010344,433.4
982,248,70.137,5.92,1.5,1.8,0.33,6.6,0,0.12,8.2,5.3,0.03,0.06,0,0.001,0,0,0.002,0.200170572,0.019565818,0.00971919,0.010996182,0.000850462,0.010772514,0,0.000153447,0.001349815,0.006499399,2.60E-06,0.551455322,0.118315688,0.006277916,0.010757965,0.001045101,0.004421582,0,0.001425138,0.026069063,0.010977217,0.000102318,832.5
1010,248,70.137,5.92,1.5,1.8,0.33,6.6,0,0.12,8.2,5.3,0.03,0.06,0,0.001,0,0,0.002,0.20798336,0.02132245,0.009769174,0.011298404,0.000919165,0.0113689,0,0.000176241,0.00160786,0.006689024,2.71E-06,0.543639888,0.116557603,0.006221885,0.01045392,0.001030973,0.004779965,0,0.001398662,0.02595456,0.0108144,0.000100934,338
1080,193,70.137,5.92,1.5,1.8,0.33,6.6,0,0.12,8.2,5.3,0.03,0.06,0,0.001,0,0,0.002,0.235154648,0.027045071,0.010055021,0.012192678,0.001105898,0.013137942,0,0.000256395,0.002533062,0.007426196,6.18E-06,0.516473887,0.110833811,0.005938139,0.009562806,0.000961086,0.005622353,0,0.001318061,0.02542759,0.010256161,0.000102974,117.3
1080,130,70.137,5.92,1.5,1.8,0.33,6.6,0,0.12,8.2,5.3,0.03,0.06,0,0.001,0,0,0.002,0.235154648,0.027045071,0.010055021,0.012192678,0.001105898,0.013137942,0,0.000256395,0.002533062,0.007426196,6.18E-06,0.516473887,0.110833811,0.005938139,0.009562806,0.000961086,0.005622353,0,0.001318061,0.02542759,0.010256161,0.000102974,524
1110,130,70.137,5.92,1.5,1.8,0.33,6.6,0,0.12,8.2,5.3,0.03,0.06,0,0.001,0,0,0.002,0.250862354,0.030250106,0.010249735,0.012642773,0.001189908,0.014054136,0,0.000300782,0.003097066,0.00787653,6.61E-06,0.500777195,0.107631675,0.005744799,0.009110372,0.000913036,0.005931405,0,0.00127292,0.025045191,0.009930105,1.00E-04,278.9
1110,165,70.137,5.92,1.5,1.8,0.33,6.6,0,0.12,8.2,5.3,0.03,0.06,0,0.001,0,0,0.002,0.250862354,0.030250106,0.010249735,0.012642773,0.001189908,0.014054136,0,0.000300782,0.003097066,0.00787653,6.61E-06,0.500777195,0.107631675,0.005744799,0.009110372,0.000913036,0.005931405,0,0.00127292,0.025045191,0.009930105,1.00E-04,104.52
1121,103,70.137,5.92,1.5,1.8,0.33,6.6,0,0.12,8.2,5.3,0.03,0.06,0,0.001,0,0,0.002,0.257357412,0.031565456,0.010332858,0.012821026,0.00122202,0.014416441,0,0.000322477,0.003340188,0.008065332,6.79E-06,0.494282884,0.106315936,0.005660004,0.00893096,0.00089507,0.006035144,0,0.001257047,0.024871111,0.009793123,9.87E-05,433
1148,82,70.137,5.92,1.5,1.8,0.33,6.6,0,0.12,8.2,5.3,0.03,0.06,0,0.001,0,0,0.002,0.275195736,0.035170935,0.010564017,0.013285989,0.001302762,0.015382053,0,0.000374817,0.004021095,0.008591679,7.28E-06,0.47646291,0.10270722,0.005431388,0.008467883,0.000844883,0.006244508,0,0.001200622,0.024361838,0.00942711,9.53E-05,478
1176,69,70.137,5.92,1.5,1.8,0.33,6.6,0,0.12,8.2,5.3,0.03,0.06,0,0.001,0,0,0.002,0.296679723,0.039599974,0.010812132,0.013765537,0.00137459,0.016015937,0,0.000439869,0.004897468,0.00913906,1.18E-05,0.454983482,0.098278958,0.005179928,0.007985469,0.000789438,0.006260851,0,0.001135576,0.023579906,0.008975303,9.72E-05,342
1176,82,70.137,5.92,1.5,1.8,0.33,6.6,0,0.12,8.2,5.3,0.03,0.06,0,0.001,0,0,0.002,0.296679723,0.039599974,0.010812132,0.013765537,0.00137459,0.016015937,0,0.000439869,0.004897468,0.00913906,1.18E-05,0.454983482,0.098278958,0.005179928,0.007985469,0.000789438,0.006260851,0,0.001135576,0.023579906,0.008975303,9.72E-05,188
1204,69,70.137,5.92,1.5,1.8,0.33,6.6,0,0.12,8.2,5.3,0.03,0.06,0,0.001,0,0,0.002,0.3221024,0.044907545,0.011087283,0.01427152,0.00143653,0.01624515,0,0.000524312,0.005989094,0.00969338,1.28E-05,0.429563126,0.092972947,0.004905392,0.007481439,0.000728637,0.006024165,0,0.001049926,0.022490216,0.008422356,9.18E-05,186.1
912,517,70.186,5.92,1.6,1.8,0.38,6.6,0,0.14,8.8,4.5,0.02,0.05,0,0.002,0,0,0.002,0.18664105,0.016201589,0.010581858,0.010550544,0.00082381,0.009531622,0,0.000127666,0.000968338,0.005451114,2.41E-06,0.564361274,0.121480117,0.006457018,0.011172733,0.001195744,0.003348083,0,0.001711409,0.028144824,0.009401537,6.73E-05,199.8
954,345,70.186,5.92,1.6,1.8,0.38,6.6,0,0.14,8.8,4.5,0.02,0.05,0,0.002,0,0,0.002,0.193174008,0.018031412,0.010500985,0.010877005,0.000919996,0.010247798,0,0.000152915,0.001240866,0.005530001,2.51E-06,0.557834782,0.119657966,0.006533114,0.010849107,0.001182464,0.00387257,0,0.001677621,0.028053958,0.009311904,6.65E-05,509
982,248,70.186,5.92,1.6,1.8,0.38,6.6,0,0.14,8.8,4.5,0.02,0.05,0,0.002,0,0,0.002,0.199116669,0.01949267,0.010495654,0.011128298,0.00099045,0.01077827,0,0.00017631,0.001467525,0.005634154,2.59E-06,0.551887949,0.118191686,0.006539789,0.01059241,0.001170432,0.004228186,0,0.00166055,0.027958694,0.009217152,6.58E-05,837.8
1010,248,70.186,5.92,1.6,1.8,0.38,6.6,0,0.14,8.8,4.5,0.02,0.05,0,0.002,0,0,0.002,0.206493187,0.021184253,0.010526035,0.01140815,0.001065552,0.011359594,0,0.00020232,0.001739952,0.005778259,2.70E-06,0.544509912,0.116498082,0.006514244,0.010313016,0.00115552,0.004593192,0,0.001632172,0.027826366,0.009092498,6.50E-05,293
1080,193,70.186,5.92,1.6,1.8,0.38,6.6,0,0.14,8.8,4.5,0.02,0.05,0,0.002,0,0,0.002,0.232336277,0.026696779,0.010769219,0.012243031,0.001272003,0.013090014,0,0.000290482,0.002709122,0.006356958,3.06E-06,0.518673863,0.110989271,0.006267191,0.009480075,0.001082452,0.005467418,0,0.00154439,0.027247459,0.008645828,6.89E-05,106
1080,130,70.186,5.92,1.6,1.8,0.38,6.6,0,0.14,8.8,4.5,0.02,0.05,0,0.002,0,0,0.002,0.232336277,0.026696779,0.010769219,0.012243031,0.001272003,0.013090014,0,0.000290482,0.002709122,0.006356958,3.06E-06,0.518673863,0.110989271,0.006267191,0.009480075,0.001082452,0.005467418,0,0.00154439,0.027247459,0.008645828,6.89E-05,537
1110,165,70.186,5.92,1.6,1.8,0.38,6.6,0,0.14,8.8,4.5,0.02,0.05,0,0.002,0,0,0.002,0.247333795,0.029774592,0.010952062,0.012665872,0.001367784,0.013981425,0,0.000342762,0.003297044,0.006718135,3.26E-06,0.50368169,0.107914553,0.006086869,0.009056564,0.001039058,0.005805318,0,0.001488199,0.026847918,0.0083795,6.70E-05,81.3
1110,130,70.186,5.92,1.6,1.8,0.38,6.6,0,0.14,8.8,4.5,0.02,0.05,0,0.002,0,0,0.002,0.247333795,0.029774592,0.010952062,0.012665872,0.001367784,0.013981425,0,0.000342762,0.003297044,0.006718135,3.26E-06,0.50368169,0.107914553,0.006086869,0.009056564,0.001039058,0.005805318,0,0.001488199,0.026847918,0.0083795,6.70E-05,355.4
1121,103,70.186,5.92,1.6,1.8,0.38,6.6,0,0.14,8.8,4.5,0.02,0.05,0,0.002,0,0,0.002,0.253531224,0.031037394,0.011030233,0.012832318,0.001403482,0.014336288,0,0.000365106,0.003547226,0.00687003,3.35E-06,0.497485816,0.106646216,0.006008331,0.008889945,0.001020158,0.005915589,0,0.001470617,0.026669834,0.008273876,6.62E-05,446
1148,82,70.186,5.92,1.6,1.8,0.38,6.6,0,0.14,8.8,4.5,0.02,0.05,0,0.002,0,0,0.002,0.270564233,0.034489263,0.011255145,0.013272543,0.001494236,0.015282774,0,0.000426413,0.004253377,0.007288432,7.17E-06,0.480465,0.103197476,0.005784799,0.008449778,0.000967336,0.006162764,0,0.001409364,0.026143702,0.007975719,6.41E-05,682
1176,69,70.186,5.92,1.6,1.8,0.38,6.6,0,0.14,8.8,4.5,0.02,0.05,0,0.002,0,0,0.002,0.291139067,0.038716102,0.011501323,0.013732866,0.001579067,0.015999155,0,0.000498043,0.005158029,0.007748626,7.72E-06,0.45989975,0.098970043,0.005537558,0.007993238,0.000908602,0.006243566,0,0.001338346,0.025361035,0.007612608,6.14E-05,573
1050,160,60.68,5.58,9.68,6.4,0.63,3.05,0,1.02,6.54,6.34,0.08,0,0,0,0,0,0,0.271001531,0.038346308,0.078240008,0.061716763,0.003360742,0.009192476,0,0.002562868,0.003578344,0.01555129,1.45E-05,0.358135647,0.087495265,0.021705973,0.013184713,0.000635221,0.00077466,0,0.010401102,0.01841625,0.005432949,0.00025822,191
1050,160,69.42,5.23,3.13,6.78,4.28,0,0,3.28,0,7.88,0,0,0,0,0,0,0,0.321906548,0.034362326,0.02017708,0.063272183,0.022981767,0,0,0.00829148,0,0.019338615,0,0.367329362,0.078586017,0.010769327,0.01271117,0.00301215,0,0,0.03163012,0,0.00563695,0,307
1050,160,71.33,5.27,3.16,6.83,2.15,0,0,3.31,0,7.95,0,0,0,0,0,0,0,0.327108677,0.034294234,0.019980914,0.061212898,0.011094627,0,0,0.008924776,0,0.018503875,0,0.37523845,0.078579187,0.011005445,0.014694682,0.00185759,0,0,0.031029024,0,0.006480811,0,111
1050,160,72.5,5.37,3.21,6.96,4.39,0,0,3.37,0,4.2,0,0,0,0,0,0,0,0.335755958,0.035757054,0.020454583,0.063269735,0.022564071,0,0,0.008547147,0,0.010001453,0,0.365468586,0.077219618,0.010460811,0.012712126,0.003409711,0,0,0.031407614,0,0.002966499,0,101
816,300,52.8,2.6,15,20.5,0.5,0,0,3.7,1.6,2.3,0,1,0,0,0,0,0,0.245474807,0.008344946,0.114378207,0.190634144,0.002109037,0,0,0.002519444,0.000416107,0.006127608,0,0.266651774,0.046225749,0.019800036,0.006117491,4.62E-05,0,0,0.041247829,0.004589081,0.000311842,0,2785
899,414,65.9,5.5,10,0,1,3,0,2.1,6,5,1.5,0,0,0,0,0,0,0.196298649,0.016952866,0.070549021,0,0.00353666,0.009080444,0,0.002681369,0.001654395,0.011218671,0.000181047,0.490237573,0.107682917,0.03320252,0,0.002833942,0.000770392,0,0.024136657,0.0186201,0.00541338,0.004959399,208
899,414,66,5.5,12,0,1,3,0,0,6,5,1.5,0,0,0,0,0,0,0.340625345,0.041324775,0.102642263,0,0.004120675,0.009262538,0,0,0.00279159,0.012125971,0.000266843,0.350427432,0.083936084,0.02248714,0,0.002288148,0.00063776,0,0,0.017584661,0.004586033,0.00489761,200
899,414,67.7,5.8,10,0,1,3,0,0,6,5,1.5,0,0,0,0,0,0,0.312235745,0.037242259,0.080285549,0,0.003487904,0.008956538,0,0,0.002199292,0.010718704,0.000218563,0.393952578,0.094356898,0.023594671,0,0.002892145,0.000909582,0,0,0.018099052,0.005931347,0.004929173,182
950,240,62.7,5.3,7.5,7,2,0,0,1.5,6,8,0,0,0,0,0,0,0,0.217119669,0.021769532,0.054635807,0.064005612,0.010384965,0,0,0.001824175,0.001372994,0.017833358,0,0.428205509,0.096881978,0.02223611,0.017311047,0.002205891,0,0,0.017097179,0.018655357,0.008450822,0,603
950,200,59.3,5.6,9.5,6.5,0.6,3,0,0.6,8.2,6.5,0.2,0,0,0,0,0,0,0.191667862,0.021830442,0.075926693,0.061557672,0.003129473,0.008527338,0,0.000603135,0.00148318,0.014592825,1.14E-05,0.43137608,0.106215469,0.022932464,0.01497958,0.000673031,0.000543365,0,0.007131663,0.026476685,0.006452457,0.000679206,2280
950,200,60.7,5.7,9.5,6.5,0.6,3,0,0.6,6.7,6.5,0.2,0,0,0,0,0,0,0.206044549,0.023296808,0.07266701,0.059833097,0.002940374,0.009133097,0,0.000600554,0.001283001,0.014159811,1.17E-05,0.424556479,0.105510789,0.02562126,0.016385406,0.000872343,0.000689334,0,0.007039746,0.021290047,0.007393564,0.000671033,2203
950,165,59.3,5.6,9.5,6.5,0.6,3,0,0.6,8.2,6.5,0.2,0,0,0,0,0,0,0.191667862,0.021830442,0.075926693,0.061557672,0.003129473,0.008527338,0,0.000603135,0.00148318,0.014592825,1.14E-05,0.43137608,0.106215469,0.022932464,0.01497958,0.000673031,0.000543365,0,0.007131663,0.026476685,0.006452457,0.000679206,5040
950,165,60.7,5.7,9.5,6.5,0.6,3,0,0.6,6.7,6.5,0.2,0,0,0,0,0,0,0.206044549,0.023296808,0.07266701,0.059833097,0.002940374,0.009133097,0,0.000600554,0.001283001,0.014159811,1.17E-05,0.424556479,0.105510789,0.02562126,0.016385406,0.000872343,0.000689334,0,0.007039746,0.021290047,0.007393564,0.000671033,5180
982,152,64.6,3.5,5,15.7,1.6,0,0,3.6,0,6,0,0,0,0,0,0,0,0.394691506,0.030958032,0.040800413,0.16522763,0.009367646,0,0,0.010056346,0,0.017531741,0,0.237276955,0.043517509,0.007912877,0.008134888,0.000205443,0,0,0.033109491,0,0.00120615,0,74.4
982,248,61.4,5.8,9.9,7.1,2,2.9,0,0,3.9,6.9,0.1,0,0,0,0,0,0,0.261150208,0.034399283,0.068356557,0.060874291,0.00807465,0.008206797,0,0,0.001449062,0.013155482,9.11E-06,0.368422992,0.094956624,0.032735405,0.021299242,0.004468867,0.001164845,0,0,0.011517811,0.009427622,0.000326592,219.6
982,248,59.5,5.5,10,7,2,3,0,0,6.9,6,0.1,0,0,0,0,0,0,0.271474305,0.035868354,0.085081449,0.0690558,0.01073858,0.009288498,0,0,0.00220253,0.014590517,9.97E-06,0.350400364,0.089170381,0.019004017,0.013525562,0.002046895,0.000597011,0,0,0.021186369,0.005428286,0.000331115,271.5
982,248,59.1,5.4,10,7.1,2.1,3,0,0,6.2,7,0.1,0,0,0,0,0,0,0.279758486,0.036514436,0.084671008,0.070067276,0.01119279,0.00929839,0,0,0.002139498,0.016967903,1.02E-05,0.340207188,0.086698561,0.019800315,0.014006056,0.002285405,0.000621513,0,0,0.018953687,0.006469604,0.000332778,299.2
1000,82,59.8,2.8,8.6,12,0,0,0,5.5,2.7,8.6,0,0,0,0,0,0,0,0.299583327,0.016961146,0.071446654,0.129186367,0,0,0,0.015418204,0.002597754,0.025876548,0,0.308370272,0.0449596,0.015621519,0.008519631,0,0,0,0.053119309,0.006303035,0.002032246,0,199.1
1050,140,63.9,5.5,6.4,1.8,0,7.2,0,0,9.5,5.2,0.2,0.3,0,0,0,0,0,0.263760307,0.032349826,0.05115768,0.016038624,0,0.016583779,0,0,0.003827938,0.011286293,3.95E-05,0.435822346,0.098185483,0.015459422,0.006006375,0,0.002553751,0,0,0.029793764,0.006780239,0.000678619,1648
1100,100,65.6,5.6,6.5,2.5,0.5,4.6,0,0.7,8.2,5.5,0.1,0.2,0,0,0,0,0,0.297306572,0.039142745,0.053038464,0.022751888,0.002490658,0.013367126,0,0.002338351,0.004990274,0.012511523,2.69E-05,0.400190357,0.089977,0.015578569,0.007159959,0.000750774,0.002003905,0,0.00675697,0.023202241,0.006100042,0.000320183,908
900,330,62.46,4,9,10,0.5,2,0,3,5,4,0,0,0,0.04,0,0,0,0.256350996,0.015503166,0.075059458,0.103424122,0.002898232,0.006247828,0,0.00320706,0.001278073,0.011146315,0,0.37519997,0.072417694,0.015504955,0.010634069,0.000188957,0.000120722,0,0.033949238,0.015111295,0.001753099,0,321.31
1140,137,58.95,5.6,11.2,3.6,0.65,5,2.5,0,7,5.5,0,0,0,0,0,0,0,0,0,0,0,0,0,0,0,0,0,0,0.628468224,0.129862258,0.118911605,0.043323786,0.004236658,0.016801397,0.015474654,0,0.024204203,0.018717216,0,87.82
1140,137,56.35,6.2,11.2,3.6,0.65,5,2.5,0,9,5.5,0,0,0,0,0,0,0,0.284709512,0.056194686,0.097529717,0.036482359,0.003683162,0.015388845,0.013076285,0,0.007228735,0.014896699,0,0.320207297,0.088578193,0.022208108,0.00713748,0.000583804,0.001530133,0.002504709,0,0.02411018,0.003950096,0,102.67
1150,100,74.5,6,0,4,1,4,0,0.5,5,5,0,0,0,0,0,0,0,0,0,0,0,0,0,0,0,0,0,0,0.762003437,0.133484242,0,0.046179663,0.006259399,0.012894716,0,0.00626725,0.016589102,0.016327511,0,47.3
1150,100,72.5,6,0,4,1,4,2,0.5,5,5,0,0,0,0,0,0,0,0.348238004,0.045846994,0,0.033292931,0.004634488,0.010264739,0.009161954,0.001898465,0.002652267,0.009320159,0,0.399718203,0.088795968,0,0.013287047,0.001678927,0.00274296,0.002823163,0.004421886,0.014078388,0.007148805,0,57.6
1150,100,70.5,6,0,4,1,4,4,0.5,5,5,0,0,0,0,0,0,0,0.3339205,0.044224892,0,0.034681674,0.004845302,0.010547282,0.018791664,0.001713358,0.002243025,0.00961691,0,0.399753374,0.091593516,0,0.01230417,0.001521164,0.002573033,0.005378017,0.004665983,0.014634465,0.006996277,0,160.2
1180,70,74.5,6,0,4,1,4,0,0.5,5,5,0,0,0,0,0,0,0,0.399442075,0.054948852,0,0.03357149,0.004656506,0.010242238,0,0.002512541,0.003960886,0.009785412,0,0.362554667,0.078537322,0,0.012608674,0.00160133,0.002649649,0,0.003755673,0.012627909,0.006539968,0,52
1180,70,72.5,6,0,4,1,4,2,0.5,5,5,0,0,0,0,0,0,0,0,0,0,0,0,0,0,0,0,0,0,0.747954784,0.134642992,0,0.046577792,0.006311904,0.01300672,0.011980576,0.006321312,0.016733104,0.01646568,0,80
1180,70,70.5,6,0,4,1,4,4,0.5,5,5,0,0,0,0,0,0,0,0,0,0,0,0,0,0,0,0,0,0,0.733671584,0.135815925,0,0.046984369,0.006364621,0.013122567,0.024171128,0.006380574,0.016872251,0.016606981,0,220
1100,137,64.45,6,3.9,4.15,6,0,2,0,7.5,6,0,0,0,0,0,0,0,0.253348967,0.034088212,0.028619427,0.03668405,0.030416546,0,0.009739489,0,0.002290206,0.012323102,0,0.423298556,0.102933288,0.012157895,0.012495614,0.008117113,0,0.002452909,0,0.023249308,0.007785319,0,155
1120,137,61.8,5.5,8,8,5,1,0,0.7,5,5,0,0,0,0,0,0,0,0.412914516,0.067667504,0.070922275,0.082900105,0.028727486,0.003027212,0,0.004068463,0.005544143,0.0137914,0,0.216351084,0.054145201,0.010197625,0.009042826,0.002415145,0.000180049,0,0.004665763,0.010967492,0.002464814,0,30
1120,137,60.8,5.5,8,8,5,2,0,0.7,5,5,0,0,0,0,0,0,0,0.400570245,0.066259995,0.071268058,0.083404285,0.028967938,0.006095294,0,0.003873264,0.005184738,0.013889389,0,0.222858587,0.05641089,0.01042201,0.009184957,0.002393986,0.000365347,0,0.004925778,0.011444341,0.002480515,0,27
1120,137,59.8,5.5,8,8,5,3,0,0.7,5,5,0,0,0,0,0,0,0,0.388240361,0.064823895,0.071619624,0.083925585,0.029218289,0.009206038,0,0.00367572,0.004834007,0.013993177,0,0.229273477,0.0587113,0.010647743,0.009322559,0.00236947,0.000558494,0,0.005188379,0.011913443,0.002491744,0,9
1100,130,60,6,8,3.5,1.5,5,5,0,6,5,0,0,0,0,0,0,0,0,0,0,0,0,0,0,0,0,0,0,0.638927441,0.138977723,0.084842531,0.042067078,0.009769823,0.016778069,0.030917285,0,0.020727318,0.016998246,0,231
1100,120,63.05,6,7.8,7,1.5,3,0,0,6.5,5,0.15,0,0,0,0,0,0,0,0,0,0,0,0,0,0,0,0,0,0.647420407,0.134010898,0.079763361,0.081131978,0.009419597,0.009711155,0,0,0.02165127,0.016390297,0.00050667,223
870,450,63.72,5,7.27,2.3,0,7,0,0,7.89,6.36,0.2,0.25,0,0.01,0,0,0,0.2727947,0.022401356,0.063291672,0.021456273,0,0.016834033,0,0,0.001246354,0.014659104,1.65E-05,0.424880394,0.09638952,0.012310195,0.00675447,0,0.001083482,0,0,0.026706669,0.007497923,0.00070311,1297
982,240,63.72,5,7.27,2.3,0,7,0,0,7.89,6.36,0.2,0.25,0,0.01,0,0,0,0.31919263,0.03357218,0.065708503,0.022594351,0,0.020428559,0,0,0.003073408,0.01560715,3.84E-05,0.379290855,0.085220266,0.012319634,0.005715773,0,0.001672909,0,0,0.024876779,0.006557391,0.000681556,533
982,280,63.72,5,7.27,2.3,0,7,0,0,7.89,6.36,0.2,0.25,0,0.01,0,0,0,0.31919263,0.03357218,0.065708503,0.022594351,0,0.020428559,0,0,0.003073408,0.01560715,3.84E-05,0.379290855,0.085220266,0.012319634,0.005715773,0,0.001672909,0,0,0.024876779,0.006557391,0.000681556,307
982,320,63.72,5,7.27,2.3,0,7,0,0,7.89,6.36,0.2,0.25,0,0.01,0,0,0,0.31919263,0.03357218,0.065708503,0.022594351,0,0.020428559,0,0,0.003073408,0.01560715,3.84E-05,0.379290855,0.085220266,0.012319634,0.005715773,0,0.001672909,0,0,0.024876779,0.006557391,0.000681556,235
900,392,61.2,5.6,5.6,2.8,2.8,4.7,5,0,5.6,5.6,0.1,1,0,0,0,0,0,0.162382803,0.013563648,0.028446825,0.019136955,0.006839853,0.00451617,0.009272025,0,0.000436479,0.007700196,2.52E-06,0.504779295,0.117621268,0.022584686,0.013224066,0.00804242,0.000967615,0.003267452,0,0.019120906,0.011211708,0.000350585,1100
900,392,59.9,5.6,5.6,2.8,2.8,4.7,5,0,7.9,5.6,0.1,0,0,0,0,0,0,0.125855866,0.009968929,0.029024242,0.019405361,0.007565269,0.003958719,0.008031999,0,0.000369141,0.007970476,2.12E-06,0.527195236,0.123451832,0.020236206,0.012485702,0.006235532,0.00067332,0.002473721,0,0.027693961,0.011065874,0.000358616,1220
900,392,60,5.6,5.6,2.8,2.8,6.9,5,0,5.6,5.6,0.1,0,0,0,0,0,0,0.12836932,0.010458968,0.023751125,0.017147819,0.005688782,0.004631683,0.006652189,0,0.000315704,0.006662373,2.04E-06,0.524739235,0.122889614,0.024349645,0.014991713,0.008275075,0.001251139,0.002860791,0,0.019564588,0.012372371,0.000358513,1140
1000,245,61.2,5.6,5.6,2.8,2.8,4.7,5,0,5.6,5.6,0.1,1,0,0,0,0,0,0.22816067,0.02535634,0.036582212,0.023325977,0.010155382,0.007104485,0.015011838,0,0.001095468,0.01003406,7.14E-06,0.439629286,0.105826475,0.018270435,0.009729129,0.005694204,0.001261297,0.0042431,0,0.018466365,0.008810709,0.000349,385
1000,245,59.9,5.6,5.6,2.8,2.8,4.7,5,0,7.9,5.6,0.1,0,0,0,0,0,0,0.175191728,0.018713689,0.035826691,0.022910003,0.010256682,0.006001841,0.012776226,0,0.001024205,0.00992601,5.85E-06,0.47832493,0.114702509,0.017828093,0.010020802,0.004733712,0.000993413,0.003720298,0,0.027035496,0.008994053,0.000353362,420
1000,245,60,5.6,5.6,2.8,2.8,6.9,5,0,5.6,5.6,0.1,0,0,0,0,0,0,0.190270891,0.021013568,0.032072068,0.021690743,0.008751875,0.007388456,0.011203609,0,0.00085856,0.009054185,6.05E-06,0.463235808,0.11233177,0.020079595,0.011234472,0.005996035,0.0016188,0.003833318,0,0.019024138,0.009809928,0.000356136,700
1100,137,61.2,5.6,5.6,2.8,2.8,4.7,5,0,5.6,5.6,0.1,1,0,0,0,0,0,0.324161794,0.045687097,0.045509976,0.02724627,0.013871105,0.011249714,0.022448822,0,0.00286936,0.012995621,2.02E-05,0.344851137,0.085495259,0.012888926,0.006478229,0.003535772,0.001500171,0.004577691,0,0.016690002,0.00601033,0.000332835,392
1100,137,59.9,5.6,5.6,2.8,2.8,4.7,5,0,7.9,5.6,0.1,0,0,0,0,0,0,0.248175087,0.033836683,0.043153085,0.026200087,0.01317751,0.009124774,0.018914131,0,0.002809191,0.012313144,1.22E-05,0.406318741,0.099580831,0.014474952,0.007659187,0.003413581,0.001384808,0.0047471,0,0.025251383,0.006701789,0.000347627,520
1100,137,60,5.6,5.6,2.8,2.8,6.9,5,0,5.6,5.6,0.1,0,0,0,0,0,0,0.282283842,0.040097744,0.041519144,0.026030784,0.012240083,0.011611815,0.017350885,0,0.002383853,0.012044027,1.78E-05,0.372226627,0.093248661,0.014607982,0.007674937,0.003834856,0.001906979,0.004299846,0,0.017497185,0.006823328,0.000344824,930
900,392,63.85,5.8,5.9,2.8,2.9,5.1,1.9,0,5.6,6.1,0.05,0,0,0,0,0,0,0.158507139,0.012855392,0.03121665,0.019107263,0.007623313,0.007746391,0.005370228,0,0.000429518,0.008326617,0,0.521097619,0.121693194,0.026933594,0.014046288,0.009993493,0.001793143,0.001938927,0,0.018944631,0.012311459,0.000174941,957
1000,245,63.85,5.8,5.9,2.8,2.9,5.1,1.9,0,5.6,6.1,0.05,0,0,0,0,0,0,0.22532953,0.0246707,0.039960689,0.023109624,0.011376607,0.011939735,0.008022789,0,0.00106923,0.010931095,3.56E-06,0.455085555,0.109874356,0.021221243,0.010419669,0.007065261,0.002278706,0.002335992,0,0.018299663,0.009757698,0.000171858,370
1100,137,63.85,5.8,5.9,2.8,2.9,5.1,1.9,0,5.6,6.1,0.05,0,0,0,0,0,0,0.317022608,0.044731084,0.047287006,0.026216595,0.014383806,0.014805704,0.009561404,0,0.002899328,0.013662653,9.81E-06,0.36391946,0.08981584,0.015374296,0.007488474,0.004538932,0.002333144,0.002205789,0,0.016469549,0.007106409,0.000163014,402
